Repository: fmgben/IBStilpnomelane

This repository is related to Normative mineralogy at Iron Bridge
with special attention paid to the modelling of recovery and hardness.

File: reference/compiled_assays.csv (part 1 of 4)
Sample,BHID,Composite,Size,Type,Fe3O4,Fe,SiO2,Al2O3,TiO2,Mn,CaO,P,S,MgO,K2O,Na2O,Zn,As,Cl,Cu,Pb,Ba,V,Cr,Ni,Co,Sn,Zr,Sr,LOI371,LOI650,LOI1000,LOI
44712670001,GVRD0267,Comp 4,-53um,FEED,27.81,34.61,37.2,1.271,0.06,0.456,0.799,0.109,0.103,1.86,0.142,0.045,0.003,0.001,0.007,-0.001,-0.001,-0.001,-0.001,0.013,0.003,-0.001,-0.001,0.003,0.009,1.06,6.74,-0.02,7.78
44712670002,GVRD0267,Comp 5,-53um,FEED,26.43,32.79,40.07,1.529,0.064,0.402,0.879,0.116,0.126,1.89,0.107,0.022,0.002,0.001,0.005,0.002,-0.001,-0.001,0.001,0.013,0.002,-0.001,-0.001,0.003,0.009,0.61,6.5,0.05,7.16
44712670003,GVRD0267,Comp 6,-53um,FEED,26.23,32.32,40.37,1.583,0.066,0.472,0.789,0.102,0.114,2.07,0.15,0.034,0.002,0.002,0.003,0.001,-0.001,-0.001,0.001,0.011,0.001,-0.001,-0.001,0.003,0.009,0.48,6.93,0.04,7.45
44712670004,GVRD0267,Comp 7,-53um,FEED,25.74,33.45,40.12,0.982,0.038,0.455,0.902,0.116,0.089,1.79,0.133,0.017,0.002,0.002,0.001,0.001,-0.001,-0.001,-0.001,0.009,-0.001,-0.001,-0.001,0.003,0.005,0.45,6.36,0.11,6.92
44712670005,GVRD0267,Comp 8,-53um,FEED,29.59,33.68,39.97,0.999,0.048,0.447,0.927,0.122,0.064,1.63,0.172,0.016,0.002,0.001,0.003,-0.001,0.001,-0.001,-0.001,0.007,-0.001,-0.001,-0.001,0.003,0.01,0.5,6.17,0.04,6.71
44712670006,GVRD0267,Comp 9,-53um,FEED,25.05,31.48,40.16,1.6,0.066,0.528,0.726,0.091,0.351,2.29,0.133,0.015,0.003,0.001,0.002,0.001,0.001,-0.001,0.001,0.015,-0.001,-0.001,-0.001,0.004,0.01,0.09,8.41,0.38,8.88
44712670007,GVRD0267,Comp 4,-45um,FEED,26.92,34.46,37.65,1.301,0.055,0.454,0.773,0.102,0.106,1.83,0.14,0.04,0.003,0.005,0.002,0.001,-0.001,-0.001,-0.001,0.012,-0.001,-0.001,-0.001,0.003,0.008,1.18,6.53,0.05,7.76
44712670008,GVRD0267,Comp 5,-45um,FEED,26.13,32.93,40.22,1.506,0.069,0.4,0.842,0.108,0.115,1.86,0.1,0.021,0.002,0.002,0.002,-0.001,-0.001,-0.001,0.001,0.011,-0.001,-0.001,-0.001,0.003,0.009,0.87,6.15,0.08,7.1
44712670009,GVRD0267,Comp 6,-45um,FEED,25.15,31.98,41.04,1.562,0.064,0.469,0.753,0.095,0.121,2.05,0.148,0.021,0.002,0.001,0.003,-0.001,-0.001,-0.001,0.001,0.01,0.003,-0.001,-0.001,0.002,0.006,0.48,6.71,0.1,7.29
44712670010,GVRD0267,Comp 7,-45um,FEED,25.74,33.61,39.84,0.973,0.039,0.459,0.89,0.117,0.091,1.78,0.134,0.02,0.002,0.001,0.004,0.001,-0.001,-0.001,-0.001,0.012,0.002,-0.001,-0.001,0.003,0.008,0.55,6.35,0.1,7.0
44712670011,GVRD0267,Comp 8,-45um,FEED,29.39,33.84,39.56,1.044,0.048,0.447,0.905,0.116,0.068,1.65,0.172,0.01,0.002,0.001,0.004,-0.001,-0.001,0.003,-0.001,0.013,0.005,-0.001,-0.001,0.003,0.009,0.65,6.13,0.08,6.86
44712670012,GVRD0267,Comp 9,-45um,FEED,24.95,31.08,40.24,1.753,0.066,0.524,0.712,0.087,0.318,2.26,0.133,0.014,0.002,0.001,0.004,0.002,-0.001,-0.001,0.001,0.019,0.006,-0.001,-0.001,0.003,0.008,0.1,8.07,0.46,8.63
44712670013,GVRD0267,Comp 4,-38um,FEED,26.53,34.28,37.74,1.263,0.053,0.46,0.79,0.098,0.099,1.86,0.132,0.038,0.002,0.001,0.006,0.002,-0.001,-0.001,-0.001,0.008,0.001,0.001,-0.001,0.003,0.009,1.46,6.33,0.11,7.9
44712670014,GVRD0267,Comp 5,-38um,FEED,27.22,33.11,39.9,1.531,0.063,0.4,0.839,0.109,0.111,1.86,0.102,0.022,0.002,0.001,0.002,0.001,-0.001,-0.001,0.001,0.011,-0.001,-0.001,-0.001,0.003,0.005,1.03,5.9,0.14,7.07
44712670015,GVRD0267,Comp 6,-38um,FEED,26.63,32.59,40.36,1.537,0.069,0.467,0.765,0.1,0.108,2.02,0.15,0.03,0.002,0.001,0.003,0.001,0.001,0.002,0.001,0.011,0.001,0.001,-0.001,0.004,0.01,0.65,6.48,0.14,7.27
44712670016,GVRD0267,Comp 7,-38um,FEED,26.33,34.38,39.23,0.98,0.043,0.453,0.878,0.115,0.081,1.76,0.134,0.026,0.002,0.001,0.003,0.003,0.003,-0.001,-0.001,0.012,0.003,0.001,-0.001,0.004,0.011,0.64,6.11,0.15,6.9
44712670017,GVRD0267,Comp 8,-38um,FEED,29.68,33.88,39.72,1.031,0.046,0.448,0.894,0.116,0.063,1.65,0.17,0.014,0.002,0.001,-0.001,-0.001,-0.001,-0.001,-0.001,0.009,-0.001,-0.001,-0.001,0.003,0.006,0.83,5.81,0.09,6.73
44712670018,GVRD0267,Comp 9,-38um,FEED,24.06,30.97,40.15,1.559,0.063,0.525,0.734,0.094,0.261,2.27,0.127,0.019,0.002,0.001,-0.001,0.001,-0.001,-0.001,0.001,0.012,-0.001,-0.001,-0.001,0.003,0.008,0.28,8.12,0.4,8.8
44712670019,GVRD0267,Comp 4,-53um,CONS,86.58,66.74,6.298,0.138,0.019,0.066,0.074,0.015,0.006,0.207,0.015,0.008,0.003,0.001,0.004,0.001,-0.001,0.004,0.002,0.022,0.004,0.001,0.001,0.001,0.004,-0.35,-0.64,-1.19,-2.18
44712670020,GVRD0267,Comp 5,-53um,CONS,88.29,66.32,6.542,0.179,0.015,0.06,0.086,0.017,0.006,0.213,0.012,0.007,0.003,-0.001,0.007,0.002,-0.001,0.002,0.003,0.03,0.009,0.001,-0.001,0.001,0.001,-0.34,-0.73,-1.21,-2.28
44712670021,GVRD0267,Comp 6,-53um,CONS,88.29,66.85,5.974,0.122,0.019,0.062,0.071,0.014,0.006,0.204,0.014,0.016,0.004,-0.001,0.007,0.001,0.001,0.004,0.002,0.022,0.006,0.001,-0.001,0.001,0.004,-0.37,-0.72,-1.2,-2.29
44712670022,GVRD0267,Comp 7,-53um,CONS,89.61,68.06,4.643,0.083,0.011,0.053,0.068,0.014,0.006,0.167,0.012,0.009,0.003,-0.001,0.006,0.003,-0.001,0.003,0.002,0.026,0.006,0.002,-0.001,0.001,0.003,-0.44,-0.89,-1.19,-2.52
44712670023,GVRD0267,Comp 8,-53um,CONS,88.47,67.23,5.707,0.1,0.019,0.062,0.078,0.015,0.006,0.182,0.016,0.012,0.003,-0.001,0.007,0.001,0.002,0.006,0.002,0.026,0.011,0.002,-0.001,0.001,0.005,-0.42,-0.73,-1.23,-2.38
44712670024,GVRD0267,Comp 9,-53um,CONS,89.23,66.38,6.137,0.173,0.019,0.077,0.083,0.016,0.01,0.252,0.022,0.007,0.004,-0.001,0.005,0.003,-0.001,0.002,0.003,0.034,0.003,0.001,-0.001,0.001,0.004,-0.34,-0.56,-1.22,-2.12
44712670025,GVRD0267,Comp 4,-45um,CONS,92.45,67.8,4.842,0.092,0.017,0.049,0.057,0.011,0.005,0.146,0.011,0.007,0.004,0.002,0.006,-0.001,0.001,0.002,0.002,0.022,0.001,0.002,-0.001,0.001,0.004,-0.42,-0.96,-1.17,-2.55
44712670026,GVRD0267,Comp 5,-45um,CONS,90.18,67.77,5.246,0.128,0.014,0.046,0.069,0.013,0.006,0.168,0.008,0.002,0.003,0.001,0.007,0.002,-0.001,-0.001,0.003,0.027,0.002,0.001,-0.001,-0.001,-0.001,-0.41,-0.97,-1.18,-2.56
44712670027,GVRD0267,Comp 6,-45um,CONS,91.51,68.25,4.679,0.093,0.017,0.049,0.057,0.011,0.006,0.155,0.009,0.01,0.003,0.001,0.006,0.001,0.002,0.004,0.002,0.02,0.001,0.002,0.001,0.001,0.004,-0.43,-1.0,-1.16,-2.59
44712670028,GVRD0267,Comp 7,-45um,CONS,92.64,69.02,3.583,0.06,0.01,0.042,0.054,0.011,0.006,0.121,0.008,0.008,0.003,-0.001,0.01,0.001,0.001,0.004,0.002,0.021,0.005,0.002,-0.001,0.002,0.005,-0.49,-1.15,-1.1,-2.74
44712670029,GVRD0267,Comp 8,-45um,CONS,90.37,68.35,4.205,0.075,0.018,0.044,0.06,0.012,0.005,0.13,0.011,0.009,0.003,-0.001,0.005,-0.001,-0.001,0.004,0.002,0.03,0.014,0.001,-0.001,0.001,0.001,-0.47,-1.04,-1.16,-2.67
44712670030,GVRD0267,Comp 9,-45um,CONS,91.13,67.83,4.678,0.134,0.018,0.06,0.065,0.013,0.009,0.188,0.015,0.003,0.003,0.001,0.006,0.003,-0.001,0.004,0.003,0.035,0.002,0.002,-0.001,0.001,0.003,-0.4,-0.89,-1.18,-2.47
44712670031,GVRD0267,Comp 4,-38um,CONS,89.61,68.22,4.443,0.095,0.012,0.046,0.054,0.01,0.005,0.142,0.008,0.003,0.003,0.001,0.005,0.002,-0.001,0.002,0.002,0.028,0.011,0.001,-0.001,-0.001,0.001,-0.44,-1.05,-1.08,-2.57
44712670032,GVRD0267,Comp 5,-38um,CONS,90.75,67.89,4.768,0.138,0.02,0.044,0.065,0.012,0.006,0.161,0.007,0.008,0.004,-0.001,0.007,0.001,0.001,0.005,0.003,0.032,0.015,0.001,-0.001,0.001,0.003,-0.45,-1.05,-1.06,-2.56
44712670033,GVRD0267,Comp 6,-38um,CONS,89.23,68.32,4.2,0.098,0.011,0.046,0.055,0.011,0.006,0.152,0.008,0.007,0.003,0.001,0.007,0.002,-0.001,0.004,0.002,0.023,0.007,0.001,-0.001,0.001,0.003,-0.49,-1.08,-1.01,-2.58
44712670034,GVRD0267,Comp 7,-38um,CONS,92.08,69.17,3.346,0.065,0.016,0.04,0.051,0.01,0.003,0.117,0.007,0.007,0.004,-0.001,0.006,-0.001,0.002,0.004,0.002,0.026,0.006,0.001,-0.001,0.001,0.004,-0.55,-1.24,-0.97,-2.76
44712670035,GVRD0267,Comp 8,-38um,CONS,93.21,68.55,3.9,0.076,0.011,0.045,0.058,0.011,0.004,0.127,0.01,0.007,0.002,-0.001,0.006,0.001,-0.001,0.004,0.002,0.027,0.011,0.001,-0.001,0.001,0.003,-0.53,-1.13,-1.01,-2.67
44712670036,GVRD0267,Comp 9,-38um,CONS,89.42,68.43,4.211,0.125,0.022,0.054,0.062,0.012,0.007,0.182,0.012,0.005,0.004,-0.001,0.006,0.001,0.002,0.004,0.004,0.031,0.003,0.002,0.001,0.001,0.004,-0.45,-1.02,-1.03,-2.5
44712670037,GVRD0267,Comp 4,-53um,TAILS,0.86,20.18,51.59,1.75,0.071,0.612,1.084,0.151,0.147,2.51,0.198,0.053,0.004,0.001,0.001,0.008,-0.001,-0.001,-0.001,0.004,-0.001,-0.001,-0.001,0.003,0.005,1.9,9.68,0.54,12.12
44712670038,GVRD0267,Comp 5,-53um,TAILS,0.98,18.39,54.99,2.082,0.089,0.543,1.185,0.16,0.177,2.55,0.149,0.024,0.006,0.002,0.001,0.008,0.001,-0.001,-0.001,0.005,0.001,0.001,-0.001,0.004,0.009,0.26,9.97,0.79,11.02
44712670039,GVRD0267,Comp 6,-53um,TAILS,0.86,18.09,55.52,2.142,0.087,0.619,1.037,0.137,0.154,2.73,0.203,0.034,0.007,0.001,-0.001,0.008,0.001,0.004,0.002,0.011,0.003,0.001,-0.001,0.005,0.01,0.28,9.96,0.78,11.02
44712670040,GVRD0267,Comp 7,-53um,TAILS,1.11,19.48,54.83,1.39,0.065,0.599,1.199,0.153,0.123,2.39,0.195,0.022,0.004,0.001,0.004,0.007,-0.001,-0.001,-0.001,0.006,0.001,-0.001,-0.001,0.003,0.008,0.34,9.45,0.82,10.61
44712670041,GVRD0267,Comp 8,-53um,TAILS,0.98,17.02,57.99,1.476,0.061,0.62,1.302,0.173,0.094,2.29,0.25,0.018,0.004,0.001,0.001,0.008,-0.001,0.003,-0.001,0.004,-0.001,-0.001,-0.001,0.004,0.011,0.21,9.83,0.88,10.92
44712670042,GVRD0267,Comp 9,-53um,TAILS,0.98,17.8,53.24,2.084,0.082,0.679,0.946,0.119,0.463,2.98,0.173,0.015,0.005,0.001,0.003,0.008,-0.001,0.002,-0.001,0.012,0.007,-0.001,-0.001,0.004,0.009,0.24,11.49,1.12,12.85
44712670043,GVRD0267,Comp 4,-45um,TAILS,0.86,19.99,52.31,1.789,0.082,0.602,1.048,0.142,0.145,2.47,0.195,0.047,0.005,0.007,0.003,0.007,-0.001,-0.001,-0.001,0.005,-0.001,-0.001,-0.001,0.003,0.008,0.33,10.77,0.74,11.84
44712670044,GVRD0267,Comp 5,-45um,TAILS,0.74,18.19,55.22,2.062,0.089,0.536,1.139,0.147,0.157,2.52,0.139,0.025,0.005,0.002,0.003,0.006,-0.001,-0.001,-0.001,0.004,0.002,-0.001,-0.001,0.003,0.005,0.33,9.92,0.79,11.04
44712670045,GVRD0267,Comp 6,-45um,TAILS,0.86,17.71,55.87,2.115,0.089,0.622,0.999,0.128,0.164,2.71,0.205,0.034,0.004,0.001,0.003,0.007,0.001,0.002,-0.001,0.008,-0.001,0.001,-0.001,0.004,0.011,0.29,10.02,0.8,11.11
44712670046,GVRD0267,Comp 7,-45um,TAILS,0.74,19.64,54.5,1.334,0.058,0.613,1.177,0.156,0.122,2.37,0.186,0.025,0.003,0.002,0.005,0.005,-0.001,-0.001,-0.001,0.007,0.003,-0.001,-0.001,0.004,0.01,0.32,9.55,0.85,10.72
44712670047,GVRD0267,Comp 8,-45um,TAILS,0.98,17.16,57.04,1.526,0.058,0.624,1.272,0.165,0.1,2.32,0.251,0.011,0.003,0.001,0.002,0.007,-0.001,-0.001,-0.001,0.012,0.005,-0.001,-0.001,0.003,0.006,0.3,9.95,0.9,11.15
44712670048,GVRD0267,Comp 9,-45um,TAILS,0.98,17.64,53.58,2.11,0.09,0.679,0.922,0.114,0.429,2.94,0.175,0.007,0.004,0.001,0.005,0.007,-0.001,-0.001,-0.001,0.006,-0.001,-0.001,-0.001,0.004,0.007,0.31,11.1,1.16,12.57
44712670049,GVRD0267,Comp 4,-38um,TAILS,0.98,20.01,51.88,1.718,0.073,0.615,1.11,0.135,0.135,2.48,0.186,0.054,0.003,0.002,0.005,0.007,-0.001,-0.001,0.002,0.009,-0.001,-0.001,-0.001,0.003,0.009,0.42,10.88,0.76,12.06
44712670050,GVRD0267,Comp 5,-38um,TAILS,0.98,18.26,55.27,2.083,0.084,0.54,1.133,0.148,0.15,2.51,0.143,0.024,0.003,0.001,-0.001,0.007,-0.001,-0.001,-0.001,0.012,0.005,-0.001,-0.001,0.003,0.008,0.34,9.79,0.81,10.94
44712670051,GVRD0267,Comp 6,-38um,TAILS,0.86,17.68,55.57,2.095,0.094,0.626,1.03,0.136,0.148,2.73,0.21,0.033,0.004,0.001,0.001,0.005,-0.001,0.002,0.001,0.012,0.005,-0.001,-0.001,0.004,0.009,0.3,10.11,0.8,11.21
44712670052,GVRD0267,Comp 7,-38um,TAILS,0.74,19.63,54.52,1.349,0.054,0.606,1.182,0.157,0.111,2.38,0.185,0.026,0.003,0.002,-0.001,0.007,-0.001,-0.001,-0.001,0.007,0.001,-0.001,-0.001,0.003,0.01,0.27,9.56,0.86,10.69
44712670053,GVRD0267,Comp 8,-38um,TAILS,0.98,17.34,57.06,1.503,0.063,0.629,1.265,0.165,0.093,2.32,0.248,0.019,0.003,0.001,-0.001,0.006,-0.001,0.002,-0.001,0.009,0.006,-0.001,-0.001,0.003,0.008,0.34,9.88,0.9,11.12
44712670054,GVRD0267,Comp 9,-38um,TAILS,0.86,17.6,53.79,2.081,0.081,0.684,0.96,0.123,0.347,2.96,0.169,0.015,0.004,0.001,-0.001,0.007,-0.001,0.003,-0.001,0.005,-0.001,-0.001,-0.001,0.004,0.009,0.38,11.31,1.05,12.74
STD 4.1,,,,,,45.61,24.9,2.375,0.247,0.005,0.095,0.104,0.023,0.062,0.011,0.016,0.001,0.001,0.003,0.001,0.001,-0.001,0.004,0.008,0.003,-0.001,-0.001,0.007,0.008,5.9,0.61,0.2,6.710000000000001
STD 5.1,,,,,,1.596,81.88,9.127,0.417,0.08,0.081,0.013,0.003,0.409,3.296,0.337,0.002,-0.001,0.003,0.002,0.003,0.098,0.002,0.004,0.002,0.001,0.005,0.021,0.014,0.91,0.97,0.07,1.95
44712680001,GVRD0268,Comp 2,-53um,FEED,29.03,35.46,38.25,0.965,0.043,0.572,0.473,0.116,0.044,1.49,0.302,0.014,0.003,0.001,0.003,-0.001,-0.001,0.003,0.003,0.009,0.007,-0.001,-0.001,0.002,0.006,1.28,5.5,-0.19,6.59
44712680002,GVRD0268,Comp 3,-53um,FEED,31.4,35.11,38.62,0.958,0.039,0.609,0.416,0.1,0.131,1.55,0.193,0.015,0.002,-0.001,0.004,-0.001,-0.001,0.003,0.002,0.006,0.003,-0.001,-0.001,0.002,0.006,1.4,5.38,-0.01,6.77
44712680003,GVRD0268,Comp 4,-53um,FEED,37.8,36.88,38.15,1.336,0.062,0.617,0.317,0.085,0.083,1.57,0.095,0.019,0.003,0.001,0.003,-0.001,0.001,-0.001,-0.001,0.008,0.004,0.001,-0.001,0.002,0.004,0.5,4.27,-0.21,4.56
44712680004,GVRD0268,Comp 5,-53um,FEED,25.6,33.18,38.18,1.729,0.074,0.521,0.394,0.092,0.097,2.27,0.015,0.018,0.001,0.001,0.002,-0.001,-0.001,0.002,0.002,0.013,0.006,-0.001,-0.001,0.002,0.004,1.59,7.33,-0.11,8.81
44712680005,GVRD0268,Comp 6,-53um,FEED,34.6,37.21,37.79,1.077,0.046,0.65,0.335,0.086,0.062,1.4,0.255,0.015,0.002,0.001,0.004,-0.001,-0.001,0.004,-0.001,0.006,0.003,0.001,0.001,0.001,0.004,0.5,4.36,-0.18,4.68
44712680006,GVRD0268,Comp 7,-53um,FEED,36.1,38.48,36.7,0.93,0.039,0.588,0.441,0.11,0.043,1.49,0.265,0.025,0.002,-0.001,0.004,0.001,-0.001,0.003,0.001,0.005,0.002,-0.001,0.001,0.001,0.007,0.13,4.07,-0.27,3.93
44712680007,GVRD0268,Comp 8,-53um,FEED,39.2,38.93,35.42,0.711,0.03,0.578,1.416,0.092,0.018,1.68,0.172,0.011,0.002,0.001,0.002,-0.001,-0.001,0.004,-0.001,0.003,0.002,-0.001,-0.001,0.001,0.005,-0.05,3.24,0.65,3.84
44712680008,GVRD0268,Comp 9,-53um,FEED,35.7,36.1,36.46,0.932,0.036,0.609,1.611,0.111,0.047,2.26,0.113,0.018,0.001,0.001,0.004,-0.001,-0.001,0.005,-0.001,0.003,0.002,-0.001,-0.001,0.001,0.005,0.05,4.99,0.75,5.79
44712680009,GVRD0268,Comp 2,-45um,FEED,28.54,35.48,38.18,0.94,0.041,0.58,0.452,0.11,0.041,1.48,0.295,0.006,0.002,0.001,0.003,-0.001,-0.001,0.006,-0.001,0.012,0.01,-0.001,-0.001,0.002,0.005,1.5,5.43,-0.2,6.73
44712680010,GVRD0268,Comp 3,-45um,FEED,31.6,35.2,38.5,0.928,0.039,0.617,0.404,0.096,0.135,1.56,0.185,0.013,0.002,0.001,0.001,-0.001,-0.001,0.004,-0.001,0.006,0.004,-0.001,-0.001,0.002,0.006,1.53,5.32,-0.04,6.81
44712680011,GVRD0268,Comp 4,-45um,FEED,37.1,37.13,37.95,1.345,0.059,0.613,0.315,0.084,0.081,1.55,0.1,0.008,0.002,0.001,0.003,-0.001,-0.001,0.003,0.001,0.01,0.008,0.001,-0.001,0.001,0.004,0.46,4.21,-0.25,4.42
44712680012,GVRD0268,Comp 5,-45um,FEED,25.9,33.56,37.73,1.723,0.073,0.525,0.395,0.093,0.091,2.24,0.012,0.02,0.003,-0.001,0.002,-0.001,0.001,0.003,0.001,0.013,0.008,-0.001,-0.001,0.002,0.005,1.75,7.11,-0.13,8.73
44712680013,GVRD0268,Comp 6,-45um,FEED,34.3,37.41,37.48,1.065,0.048,0.656,0.35,0.088,0.062,1.41,0.25,0.02,0.002,0.002,0.002,0.001,-0.001,0.004,-0.001,0.008,0.004,-0.001,-0.001,0.001,0.005,0.51,4.36,-0.2,4.67
44712680014,GVRD0268,Comp 7,-45um,FEED,36.9,38.5,36.65,0.944,0.04,0.596,0.433,0.108,0.042,1.51,0.271,0.008,0.002,-0.001,0.004,0.001,-0.001,0.004,-0.001,0.005,0.004,-0.001,-0.001,0.002,0.004,0.1,4.05,-0.2,3.95
44712680015,GVRD0268,Comp 8,-45um,FEED,39.2,38.89,35.3,0.722,0.03,0.584,1.413,0.096,0.018,1.69,0.178,0.011,0.003,0.002,0.002,0.001,0.001,0.004,-0.001,0.004,0.002,-0.001,-0.001,0.002,0.006,-0.07,3.34,0.7,3.97
44712680016,GVRD0268,Comp 9,-45um,FEED,35.9,36.28,36.21,0.911,0.038,0.622,1.601,0.114,0.037,2.25,0.11,0.013,0.002,0.001,0.003,-0.001,0.001,0.003,-0.001,0.009,0.007,-0.001,-0.001,0.001,0.005,0.03,4.89,0.86,5.78
44712680017,GVRD0268,Comp 2,-38um,FEED,28.25,35.43,38.1,0.943,0.038,0.59,0.463,0.113,0.042,1.53,0.299,0.015,0.002,0.001,0.003,-0.001,-0.001,0.004,-0.001,0.006,0.002,0.001,-0.001,0.002,0.006,1.51,5.42,-0.15,6.78
44712680018,GVRD0268,Comp 3,-38um,FEED,31.2,35.34,38.21,0.933,0.039,0.615,0.404,0.094,0.133,1.57,0.179,0.019,0.003,0.001,0.002,-0.001,0.001,0.004,-0.001,0.009,0.01,0.001,-0.001,0.003,0.007,1.62,5.26,-0.04,6.84
44712680019,GVRD0268,Comp 4,-38um,FEED,36.4,37.02,37.83,1.363,0.064,0.623,0.324,0.085,0.088,1.59,0.097,0.022,0.004,-0.001,0.001,0.002,0.004,0.005,0.002,0.011,0.007,0.001,-0.001,0.003,0.007,0.54,4.28,-0.24,4.58
44712680020,GVRD0268,Comp 5,-38um,FEED,25.1,33.44,37.71,1.702,0.075,0.53,0.385,0.09,0.093,2.29,0.014,0.003,0.002,-0.001,0.002,-0.001,-0.001,0.003,0.002,0.012,0.008,0.001,-0.001,0.003,0.006,1.19,7.79,-0.06,8.92
44712680021,GVRD0268,Comp 6,-38um,FEED,33.5,36.94,38.07,1.042,0.043,0.66,0.352,0.092,0.057,1.41,0.259,0.021,0.002,-0.001,0.001,0.001,0.001,0.003,0.001,0.008,0.004,-0.001,-0.001,0.001,0.005,0.47,4.39,-0.1,4.76
44712680022,GVRD0268,Comp 7,-38um,FEED,36.2,38.62,36.5,0.917,0.04,0.59,0.427,0.109,0.034,1.5,0.269,0.015,0.002,0.001,-0.001,-0.001,-0.001,0.005,0.001,0.006,0.005,-0.001,-0.001,0.001,0.004,0.06,4.09,-0.18,3.97
44712680023,GVRD0268,Comp 8,-38um,FEED,39.4,38.91,35.31,0.707,0.03,0.584,1.417,0.092,0.016,1.69,0.175,0.01,0.002,-0.001,-0.001,0.002,0.004,0.006,-0.001,0.005,0.002,-0.001,-0.001,0.003,0.008,-0.13,3.28,0.8,3.95
44712680024,GVRD0268,Comp 9,-38um,FEED,35.3,36.36,36.23,0.916,0.037,0.599,1.606,0.106,0.035,2.25,0.105,0.018,0.002,-0.001,0.001,0.001,0.001,0.002,-0.001,0.009,0.009,-0.001,-0.001,0.001,0.005,-0.01,4.73,0.98,5.7
44712680025,GVRD0268,Comp 2,-53um,CONS,81.82,66.27,6.944,0.094,0.018,0.065,0.07,0.018,0.004,0.16,0.029,0.003,0.003,-0.001,0.002,0.002,0.003,0.004,0.005,0.02,0.011,-0.001,0.002,-0.001,-0.001,-0.44,-0.79,-1.06,-2.29
44712680026,GVRD0268,Comp 3,-53um,CONS,86.3,67.18,5.777,0.091,0.016,0.068,0.074,0.02,0.009,0.16,0.02,-0.001,0.003,-0.001,0.002,0.002,0.004,0.002,0.004,0.024,0.018,-0.001,-0.001,-0.001,-0.001,-0.43,-0.89,-1.11,-2.43
44712680027,GVRD0268,Comp 4,-53um,CONS,86.6,66.58,6.586,0.146,0.019,0.077,0.062,0.017,0.006,0.174,0.007,-0.001,0.002,-0.001,0.002,0.001,0.003,0.003,0.004,0.021,0.007,-0.001,-0.001,-0.001,-0.001,-0.43,-0.98,-1.01,-2.42
44712680028,GVRD0268,Comp 5,-53um,CONS,88.2,66.7,5.934,0.179,0.028,0.07,0.072,0.017,0.007,0.241,0.001,0.008,0.002,-0.001,0.004,0.002,0.002,0.004,0.006,0.035,0.005,-0.001,-0.001,-0.001,-0.001,-0.31,-0.61,-1.14,-2.06
44712680029,GVRD0268,Comp 6,-53um,CONS,87.2,66.35,6.88,0.122,0.013,0.089,0.066,0.017,0.004,0.164,0.028,0.008,0.003,-0.001,0.001,0.003,0.004,0.004,0.003,0.019,0.008,-0.001,0.001,-0.001,-0.001,-0.46,-0.91,-1.02,-2.39
44712680030,GVRD0268,Comp 7,-53um,CONS,86.1,66.5,6.745,0.115,0.015,0.073,0.084,0.022,0.003,0.182,0.034,0.007,0.004,-0.001,0.002,0.003,0.008,0.004,0.003,0.015,0.005,-0.001,0.001,0.001,0.002,-0.5,-1.04,-0.96,-2.5
44712680031,GVRD0268,Comp 8,-53um,CONS,90.5,68.56,4.314,0.073,0.011,0.06,0.096,0.02,0.001,0.13,0.018,0.007,0.003,-0.001,0.004,0.003,0.006,0.004,0.003,0.011,0.006,0.001,0.001,0.001,0.001,-0.6,-1.29,-0.98,-2.87
44712680032,GVRD0268,Comp 9,-53um,CONS,91.5,68.42,4.371,0.083,0.017,0.054,0.099,0.022,0.003,0.155,0.012,-0.001,0.003,-0.001,0.001,0.002,0.005,0.004,0.003,0.022,0.02,-0.001,-0.001,-0.001,-0.001,-0.53,-1.18,-1.08,-2.79
44712680033,GVRD0268,Comp 2,-45um,CONS,85.1,68.17,4.695,0.062,0.017,0.047,0.053,0.013,0.002,0.107,0.016,0.011,0.004,-0.001,0.003,0.003,0.004,0.002,0.003,0.025,0.013,-0.001,-0.001,-0.001,-0.001,-0.51,-1.14,-0.96,-2.61
44712680034,GVRD0268,Comp 3,-45um,CONS,88.2,68,4.801,0.084,0.014,0.059,0.067,0.016,0.005,0.138,0.015,0.016,0.004,-0.001,0.003,0.004,0.005,0.008,0.004,0.023,0.016,-0.001,0.002,-0.001,-0.001,-0.48,-1.12,-0.99,-2.59
44712680035,GVRD0268,Comp 4,-45um,CONS,87.6,67.13,5.927,0.143,0.019,0.073,0.061,0.015,0.005,0.162,0.007,0.011,0.003,-0.001,0.002,0.002,0.005,0.004,0.004,0.022,0.01,0.001,-0.001,-0.001,0.001,-0.47,-1.11,-0.95,-2.53
44712680036,GVRD0268,Comp 5,-45um,CONS,89.5,67.36,5.289,0.16,0.024,0.064,0.065,0.016,0.007,0.219,0.001,0.001,0.002,-0.001,0.004,0.001,0.002,-0.001,0.004,0.035,0.004,-0.001,-0.001,-0.001,-0.001,-0.37,-0.84,-1.09,-2.3
44712680037,GVRD0268,Comp 6,-45um,CONS,88.4,67.54,5.43,0.103,0.012,0.078,0.058,0.015,0.004,0.132,0.021,0.005,0.003,-0.001,-0.001,0.001,0.002,0.002,0.002,0.02,0.013,-0.001,0.001,-0.001,-0.001,-0.51,-1.15,-0.9,-2.56
44712680038,GVRD0268,Comp 7,-45um,CONS,89.0,67.62,5.457,0.09,0.012,0.064,0.069,0.018,0.004,0.144,0.026,0.009,0.003,-0.001,0.002,0.002,0.005,0.006,0.003,0.013,0.006,0.001,0.002,-0.001,0.001,-0.58,-1.23,-0.88,-2.69
44712680039,GVRD0268,Comp 8,-45um,CONS,90.7,68.99,3.801,0.067,0.01,0.057,0.087,0.019,0.001,0.118,0.014,0.012,0.004,-0.001,0.003,0.002,0.007,0.004,0.003,0.012,0.005,0.001,-0.001,0.001,0.002,-0.61,-1.31,-1.02,-2.94
44712680040,GVRD0268,Comp 9,-45um,CONS,92.2,69.4,3.235,0.071,0.012,0.046,0.085,0.019,0.003,0.132,0.009,0.01,0.003,-0.001,0.002,0.002,0.003,0.004,0.003,0.015,0.005,-0.001,-0.001,-0.001,-0.001,-0.57,-1.31,-1.07,-2.95
44712680041,GVRD0268,Comp 2,-38um,CONS,85.1,68.53,4.222,0.056,0.016,0.046,0.049,0.013,0.001,0.112,0.015,0.008,0.005,-0.001,0.002,0.004,0.009,0.006,0.004,0.022,0.007,0.001,0.004,0.002,0.003,-0.51,-1.19,-0.96,-2.66
44712680042,GVRD0268,Comp 3,-38um,CONS,91.3,68.99,3.768,0.067,0.014,0.042,0.051,0.012,0.004,0.098,0.01,0.024,0.004,-0.001,0.002,0.003,0.007,0.004,0.003,0.019,0.008,-0.001,0.001,0.001,0.002,-0.53,-1.27,-1.06,-2.86
44712680043,GVRD0268,Comp 4,-38um,CONS,89.5,68.25,4.612,0.117,0.016,0.057,0.05,0.012,0.006,0.126,0.004,0.009,0.004,-0.001,0.001,0.003,0.004,0.004,0.004,0.023,0.01,-0.001,0.002,-0.001,-0.001,-0.48,-1.25,-1.02,-2.75
44712680044,GVRD0268,Comp 5,-38um,CONS,90.9,68.04,4.508,0.139,0.023,0.057,0.059,0.014,0.006,0.194,0.001,0.015,0.003,-0.001,0.001,0.002,0.003,-0.001,0.005,0.037,0.01,-0.001,-0.001,-0.001,-0.001,-0.39,-0.92,-1.14,-2.45
44712680045,GVRD0268,Comp 6,-38um,CONS,90.3,68.97,3.744,0.083,0.01,0.06,0.049,0.01,0.001,0.103,0.012,0.017,0.004,-0.001,0.003,0.003,0.006,0.005,0.003,0.02,0.009,0.001,-0.001,0.001,-0.001,-0.58,-1.26,-1.0,-2.84
44712680046,GVRD0268,Comp 7,-38um,CONS,89.2,68.22,4.739,0.087,0.012,0.058,0.065,0.016,0.002,0.124,0.021,0.014,0.003,-0.001,0.001,0.002,0.006,0.004,0.003,0.015,0.009,0.001,-0.001,-0.001,-0.001,-0.61,-1.28,-0.92,-2.81
44712680047,GVRD0268,Comp 8,-38um,CONS,90.9,69.56,3.139,0.056,0.008,0.05,0.081,0.016,0.002,0.1,0.01,0.011,0.002,-0.001,0.004,0.002,0.001,0.004,0.002,0.01,0.003,0.001,0.001,-0.001,-0.001,-0.7,-1.4,-0.93,-3.03
44712680048,GVRD0268,Comp 9,-38um,CONS,93.4,69.68,2.928,0.069,0.012,0.044,0.079,0.017,0.003,0.116,0.007,0.01,0.002,-0.001,0.001,0.002,0.004,0.003,0.003,0.015,0.003,0.001,0.001,-0.001,-0.001,-0.63,-1.4,-0.98,-3.01
44712680049,GVRD0268,Comp 2,-53um,TAILS,1.02,18.9,55.55,1.436,0.064,0.813,0.68,0.163,0.065,2.12,0.45,0.034,0.01,-0.001,0.003,0.011,-0.001,0.008,0.002,0.003,0.004,-0.001,-0.001,0.002,0.008,2.21,8.49,0.31,11.01
44712680050,GVRD0268,Comp 3,-53um,TAILS,1.0,16.99,57.71,1.438,0.056,0.875,0.599,0.141,0.197,2.22,0.293,0.011,0.007,-0.001,0.002,0.012,-0.001,0.008,-0.001,0.002,0.003,-0.001,-0.001,0.002,0.007,2.54,8.49,0.57,11.6
44712680051,GVRD0268,Comp 4,-53um,TAILS,1.0,15.1,61.63,2.18,0.094,0.991,0.511,0.133,0.137,2.47,0.164,0.024,0.005,-0.001,0.002,0.009,0.004,0.009,0.002,0.003,0.007,0.001,-0.001,0.003,0.011,1.31,7.73,0.41,9.45
44712680052,GVRD0268,Comp 5,-53um,TAILS,1.0,19.36,52.58,2.344,0.095,0.696,0.531,0.123,0.137,3.02,0.024,0.025,0.005,-0.001,0.002,0.006,-0.001,0.006,-0.001,0.005,0.007,0.001,-0.001,0.002,0.007,2.48,10.15,0.41,13.04
44712680053,GVRD0268,Comp 6,-53um,TAILS,1.4,17.74,58.98,1.692,0.076,0.983,0.513,0.129,0.097,2.14,0.401,0.028,0.003,-0.001,0.003,0.005,0.001,0.007,0.002,0.003,0.005,-0.001,-0.001,0.003,0.009,1.28,7.36,0.42,9.06
44712680054,GVRD0268,Comp 7,-53um,TAILS,1.2,17.44,59.56,1.539,0.063,0.937,0.699,0.169,0.071,2.42,0.436,0.025,0.003,0.001,0.002,0.004,0.001,0.008,-0.001,0.005,0.009,-0.001,-0.001,0.002,0.007,0.59,7.59,0.37,8.55
44712680055,GVRD0268,Comp 8,-53um,TAILS,1.2,16.1,60.7,1.223,0.05,0.96,2.35,0.15,0.031,2.8,0.295,0.025,0.003,0.001,0.003,0.006,0.001,0.009,-0.001,0.002,0.005,-0.001,-0.001,0.002,0.01,0.4,6.62,2.17,9.19
44712680056,GVRD0268,Comp 9,-53um,TAILS,0.9,14.9,58.25,1.445,0.056,0.922,2.451,0.161,0.074,3.48,0.178,0.019,0.006,0.001,0.004,0.008,-0.001,0.007,-0.001,0.001,0.002,-0.001,-0.001,0.002,0.009,0.41,8.46,2.18,11.05
44712680057,GVRD0268,Comp 2,-45um,TAILS,0.9,19.19,55.35,1.382,0.059,0.821,0.653,0.159,0.059,2.1,0.431,0.024,0.015,-0.001,0.004,0.011,0.001,0.006,0.001,0.001,0.002,0.001,-0.001,0.003,0.011,2.04,8.61,0.29,10.94
44712680058,GVRD0268,Comp 3,-45um,TAILS,0.9,17.13,57.49,1.408,0.057,0.891,0.587,0.134,0.206,2.23,0.281,0.026,0.014,-0.001,0.003,0.01,-0.001,0.006,-0.001,-0.001,0.001,-0.001,-0.001,0.002,0.008,2.23,8.82,0.62,11.67
44712680059,GVRD0268,Comp 4,-45um,TAILS,1.0,14.95,61.85,2.208,0.096,0.976,0.507,0.132,0.132,2.49,0.17,0.019,0.005,0.001,0.001,0.008,-0.001,0.007,-0.001,0.003,0.006,-0.001,-0.001,0.002,0.007,0.99,7.96,0.48,9.43
44712680060,GVRD0268,Comp 5,-45um,TAILS,0.9,19.22,52.14,2.329,0.094,0.7,0.539,0.124,0.123,3.03,0.021,0.012,0.004,-0.001,0.002,0.005,-0.001,0.003,0.001,0.004,0.006,0.001,-0.001,0.002,0.007,2.11,10.43,0.39,12.93
44712680061,GVRD0268,Comp 6,-45um,TAILS,1.2,17.58,59.01,1.676,0.074,0.999,0.534,0.136,0.096,2.15,0.4,0.033,0.004,-0.001,0.003,0.006,0.002,0.01,-0.001,0.002,0.002,-0.001,-0.001,0.003,0.01,1.06,7.65,0.43,9.14
44712680062,GVRD0268,Comp 7,-45um,TAILS,1.2,17.47,59.49,1.541,0.061,0.945,0.694,0.17,0.063,2.41,0.446,0.025,0.003,0.001,0.001,0.004,-0.001,0.012,-0.001,0.001,0.002,-0.001,-0.001,0.002,0.008,0.48,7.71,0.35,8.54
44712680063,GVRD0268,Comp 8,-45um,TAILS,1.0,15.26,60.71,1.219,0.05,0.953,2.32,0.152,0.031,2.77,0.301,0.033,0.003,0.001,0.001,0.006,0.002,0.007,-0.001,0.003,0.005,-0.001,-0.001,0.003,0.012,0.36,6.5,2.15,9.01
44712680064,GVRD0268,Comp 9,-45um,TAILS,1.2,15.11,58.08,1.439,0.061,0.922,2.435,0.171,0.057,3.49,0.174,0.016,0.002,0.001,0.003,0.007,-0.001,0.004,-0.001,0.001,0.003,-0.001,-0.001,0.001,0.007,0.4,8.37,2.16,10.93
44712680065,GVRD0268,Comp 2,-38um,TAILS,0.9,19.1,55.25,1.406,0.12,0.821,0.652,0.158,0.06,2.12,0.437,0.019,0.006,0.001,0.001,0.011,-0.001,0.01,-0.001,0.007,0.009,0.001,-0.001,0.001,0.007,2.21,8.51,0.33,11.05
44712680066,GVRD0268,Comp 3,-38um,TAILS,0.9,17.18,57.45,1.404,0.055,0.891,0.593,0.136,0.204,2.24,0.269,0.022,0.004,0.001,0.004,0.006,-0.001,0.012,-0.001,-0.001,0.001,-0.001,-0.001,0.002,0.007,2.41,8.6,0.65,11.66
44712680067,GVRD0268,Comp 4,-38um,TAILS,1.0,15.05,61.55,2.204,0.093,0.983,0.52,0.134,0.144,2.49,0.165,0.025,0.006,0.001,0.001,0.011,0.002,0.009,-0.001,0.006,0.014,0.001,-0.001,0.003,0.009,0.98,8.02,0.54,9.54
44712680068,GVRD0268,Comp 5,-38um,TAILS,1.0,19.56,51.53,2.297,0.093,0.705,0.525,0.119,0.124,3.04,0.02,0.015,0.004,-0.001,0.001,0.004,-0.001,0.004,-0.001,0.004,0.005,0.001,-0.001,0.002,0.007,2.38,10.28,0.43,13.09
44712680069,GVRD0268,Comp 6,-38um,TAILS,0.9,17.28,59.56,1.611,0.068,0.991,0.54,0.136,0.094,2.11,0.404,0.026,0.004,-0.001,0.002,0.007,0.002,0.006,-0.001,0.002,0.002,0.001,-0.001,0.003,0.011,1.25,7.45,0.44,9.14
44712680070,GVRD0268,Comp 7,-38um,TAILS,1.0,17.45,59.62,1.511,0.065,0.937,0.683,0.169,0.06,2.39,0.443,0.027,0.003,0.001,0.002,0.005,0.001,0.01,-0.001,-0.001,0.001,-0.001,-0.001,0.002,0.009,0.57,7.56,0.37,8.5
44712680071,GVRD0268,Comp 8,-38um,TAILS,0.9,14.98,60.93,1.216,0.048,0.953,2.369,0.149,0.031,2.8,0.301,0.026,0.002,0.001,0.001,0.007,0.001,0.005,-0.001,0.004,0.008,-0.001,-0.001,0.002,0.008,0.38,6.54,2.2,9.12
44712680072,GVRD0268,Comp 9,-38um,TAILS,0.9,14.95,58.21,1.45,0.061,0.922,2.485,0.159,0.059,3.51,0.169,0.02,0.003,0.001,0.002,0.008,0.001,0.008,-0.001,0.001,0.002,-0.001,-0.001,0.002,0.011,0.43,8.33,2.22,10.98
44712680072 Rpt,,,,,,14.93,58.22,1.451,0.057,0.929,2.491,0.158,0.058,3.52,0.169,0.02,0.003,0.001,0.002,0.007,0.002,0.008,-0.001,0.001,0.003,-0.001,-0.001,0.002,0.01,0.42,8.32,2.23,10.97
STD 6.1,,,,,,48.42,19.79,2.498,0.288,0.005,0.09,0.119,0.025,0.071,0.01,0.017,0.001,-0.001,0.002,0.001,-0.001,-0.001,0.004,0.006,0.002,-0.001,-0.001,0.007,0.006,6.85,0.56,0.22,7.63
44712690001,GVRD0269,Comp 2,-53um,FEED,31.03,35.75,39.58,1.348,0.068,0.63,0.562,0.139,0.096,1.5,0.244,0.012,0.003,0.001,-0.001,-0.001,-0.001,0.004,0.008,0.009,-0.001,0.001,-0.001,0.003,0.005,0.25,3.65,-0.08,3.82
44712690002,GVRD0269,Comp 3,-53um,FEED,29.2,33.36,38.94,1.745,0.077,0.497,0.505,0.134,0.125,2.42,0.191,0.03,0.003,0.001,0.002,0.002,0.001,0.005,0.002,0.013,-0.001,-0.001,-0.001,0.004,0.009,0.16,7.08,-0.08,7.16
44712690003,GVRD0269,Comp 4,-53um,FEED,32.58,35.38,37.23,1.713,0.084,0.568,0.541,0.146,0.132,1.98,0.05,0.016,0.004,0.001,0.001,0.001,0.002,-0.001,0.002,0.015,0.007,0.002,-0.001,0.004,0.01,0.14,6.45,-0.12,6.47
44712690004,GVRD0269,Comp 5,-53um,FEED,32.29,34.05,40.47,1.928,0.086,0.59,0.376,0.096,0.152,1.74,0.19,0.012,0.004,0.001,0.001,0.002,-0.001,0.004,0.002,0.024,0.015,-0.001,-0.001,0.003,0.006,0.16,5.12,-0.07,5.21
44712690005,GVRD0269,Comp 6,-53um,FEED,34.41,35.17,38.85,1.033,0.048,0.602,1.275,0.113,0.047,1.76,0.309,0.014,0.003,0.001,0.019,0.001,-0.001,-0.001,-0.001,0.009,0.001,0.001,-0.001,0.003,0.008,-0.05,4.3,0.62,4.87
44712690006,GVRD0269,Comp 7,-53um,FEED,35.67,35.7,38.6,1.154,0.049,0.599,1.267,0.12,0.099,1.83,0.405,0.012,0.002,0.001,0.004,0.001,-0.001,-0.001,-0.001,0.013,0.009,0.001,-0.001,0.003,0.009,-0.07,3.72,0.54,4.19
44712690007,GVRD0269,Comp 2,-45um,FEED,29.87,35.62,39.96,1.343,0.066,0.629,0.427,0.131,0.091,1.49,0.238,0.017,0.003,0.001,0.01,0.001,-0.001,0.004,0.001,0.013,0.005,0.001,-0.001,0.003,0.006,0.22,3.71,-0.09,3.84
44712690008,GVRD0269,Comp 3,-45um,FEED,28.62,33.24,38.83,1.755,0.078,0.49,0.465,0.122,0.137,2.39,0.192,0.028,0.003,0.001,0.002,0.002,-0.001,0.005,0.002,0.016,0.004,-0.001,-0.001,0.003,0.008,0.15,6.98,-0.05,7.08
44712690009,GVRD0269,Comp 4,-45um,FEED,32.0,34.86,37.61,1.79,0.084,0.569,0.562,0.153,0.131,2.05,0.054,0.023,0.003,0.001,0.003,-0.001,-0.001,0.002,0.002,0.012,0.001,-0.001,-0.001,0.003,0.009,0.13,6.39,-0.12,6.4
44712690010,GVRD0269,Comp 5,-45um,FEED,32.77,33.95,40.33,1.895,0.085,0.586,0.378,0.096,0.172,1.74,0.197,0.009,0.004,0.001,0.003,0.002,-0.001,0.004,0.002,0.018,0.005,-0.001,-0.001,0.004,0.009,0.15,5.09,-0.02,5.22
44712690011,GVRD0269,Comp 6,-45um,FEED,35.28,35.64,38.48,1.037,0.043,0.599,1.237,0.111,0.045,1.75,0.318,0.012,0.002,0.001,0.006,0.002,-0.001,0.004,-0.001,0.007,-0.001,0.001,-0.001,0.003,0.008,-0.04,4.28,0.57,4.81
44712690012,GVRD0269,Comp 7,-45um,FEED,36.35,36.14,38.14,1.122,0.053,0.588,1.291,0.126,0.086,1.8,0.398,0.015,0.002,0.001,0.006,-0.001,-0.001,0.002,-0.001,0.008,-0.001,0.001,-0.001,0.003,0.006,-0.06,3.64,0.56,4.14
44712690013,GVRD0269,Comp 2,-38um,FEED,30.94,36.2,39.54,1.301,0.06,0.628,0.414,0.128,0.082,1.48,0.245,0.016,0.003,0.001,0.004,0.003,0.002,0.006,0.001,0.011,-0.001,0.002,-0.001,0.004,0.009,0.21,3.66,-0.05,3.82
44712690014,GVRD0269,Comp 3,-38um,FEED,27.94,33.14,39,1.784,0.085,0.5,0.471,0.125,0.144,2.44,0.196,0.032,0.004,0.001,0.004,0.002,0.003,0.009,0.002,0.016,0.007,0.001,-0.001,0.004,0.01,0.17,7.01,0.1,7.28
44712690015,GVRD0269,Comp 4,-38um,FEED,32.29,35.03,37.14,1.751,0.077,0.567,0.542,0.147,0.14,2.03,0.05,0.01,0.003,0.001,0.005,0.001,-0.001,-0.001,0.002,0.015,0.004,0.001,-0.001,0.003,0.006,0.14,6.37,0.0,6.51
44712690016,GVRD0269,Comp 5,-38um,FEED,32.29,33.87,40.62,1.905,0.089,0.589,0.389,0.1,0.151,1.73,0.208,0.013,0.004,0.001,0.004,0.001,-0.001,0.004,0.002,0.015,0.008,-0.001,-0.001,0.003,0.008,0.15,5.05,0.04,5.24
44712690017,GVRD0269,Comp 6,-38um,FEED,35.38,35.79,38.17,1.052,0.044,0.599,1.241,0.112,0.059,1.76,0.319,0.015,0.002,0.001,0.006,0.002,-0.001,0.003,-0.001,0.011,0.002,0.001,-0.001,0.003,0.011,-0.06,4.24,0.62,4.8
44712690018,GVRD0269,Comp 7,-38um,FEED,37.5,36.31,37.9,1.147,0.053,0.579,1.248,0.123,0.073,1.78,0.404,0.018,0.002,0.001,0.008,-0.001,-0.001,0.005,-0.001,0.011,0.003,0.001,-0.001,0.003,0.008,-0.09,3.52,0.6,4.03
44712690019,GVRD0269,Comp 2,-53um,CONS,77.48,66.77,5.671,0.195,0.024,0.076,0.083,0.027,0.012,0.204,0.021,0.008,0.003,0.001,0.009,0.002,-0.001,0.004,0.003,0.025,0.004,0.002,-0.001,0.001,0.002,-0.25,-0.86,-0.92,-2.03
44712690020,GVRD0269,Comp 3,-53um,CONS,87.91,67.24,4.979,0.206,0.039,0.07,0.095,0.026,0.017,0.284,0.032,0.008,0.003,-0.001,0.012,0.001,0.001,0.004,0.006,0.036,0.005,0.002,-0.001,0.002,0.003,-0.23,-0.66,-1.32,-2.21
44712690021,GVRD0269,Comp 4,-53um,CONS,88.29,66.14,6.383,0.205,0.028,0.086,0.095,0.025,0.013,0.26,0.004,0.009,0.004,0.001,0.01,0.002,-0.001,0.002,0.004,0.031,0.005,0.001,-0.001,0.001,0.005,-0.28,-0.52,-1.33,-2.13
44712690022,GVRD0269,Comp 5,-53um,CONS,86.2,65.71,7.226,0.242,0.038,0.088,0.082,0.024,0.013,0.244,0.023,0.005,0.003,-0.001,0.008,-0.001,0.001,0.005,0.004,0.031,0.006,0.002,-0.001,0.002,0.004,-0.2,-0.66,-1.3,-2.16
44712690023,GVRD0269,Comp 6,-53um,CONS,89.42,68.79,3.817,0.105,0.019,0.054,0.089,0.022,0.006,0.136,0.036,0.009,0.003,-0.001,0.008,-0.001,-0.001,0.002,0.002,0.022,0.009,0.001,-0.001,0.001,0.001,-0.4,-1.09,-1.31,-2.8
44712690024,GVRD0269,Comp 7,-53um,CONS,90.56,67.5,5.264,0.132,0.017,0.067,0.102,0.024,0.006,0.179,0.054,0.004,0.003,-0.001,0.007,0.003,0.002,0.004,0.002,0.02,0.002,0.002,-0.001,0.001,0.004,-0.39,-1.04,-1.28,-2.71
44712690025,GVRD0269,Comp 2,-45um,CONS,78.62,68.34,3.901,0.124,0.023,0.059,0.065,0.021,0.009,0.143,0.013,0.006,0.003,-0.001,0.006,-0.001,0.001,0.004,0.003,0.025,0.004,0.001,-0.001,0.001,0.003,-0.33,-1.13,-0.81,-2.27
44712690026,GVRD0269,Comp 3,-45um,CONS,89.23,68.31,3.923,0.161,0.028,0.053,0.074,0.02,0.012,0.219,0.023,0.007,0.002,-0.001,0.006,0.001,-0.001,0.002,0.005,0.035,0.008,0.001,-0.001,0.001,0.001,-0.31,-0.91,-1.26,-2.48
44712690027,GVRD0269,Comp 4,-45um,CONS,90.56,67.25,5.166,0.169,0.031,0.069,0.08,0.021,0.011,0.207,0.003,0.015,0.003,-0.001,0.006,-0.001,-0.001,0.005,0.004,0.028,0.004,0.001,-0.001,0.001,0.005,-0.3,-0.81,-1.22,-2.33
44712690028,GVRD0269,Comp 5,-45um,CONS,87.53,67.22,5.436,0.195,0.027,0.068,0.067,0.019,0.011,0.179,0.017,0.014,0.003,-0.001,0.005,-0.001,0.001,0.004,0.005,0.028,0.006,0.002,-0.001,0.001,0.004,-0.29,-1.04,-1.11,-2.44
44712690029,GVRD0269,Comp 6,-45um,CONS,90.94,69.24,3.196,0.087,0.018,0.051,0.079,0.02,0.004,0.116,0.028,0.01,0.002,-0.001,0.004,-0.001,-0.001,0.004,0.002,0.021,0.004,0.002,-0.001,0.001,-0.001,-0.4,-1.32,-1.16,-2.88
44712690030,GVRD0269,Comp 7,-45um,CONS,91.51,68.4,4.31,0.101,0.014,0.061,0.086,0.021,0.006,0.141,0.041,0.007,0.003,0.001,0.006,-0.001,-0.001,0.004,0.002,0.018,0.005,0.001,-0.001,0.001,0.003,-0.41,-1.28,-1.12,-2.81
44712690031,GVRD0269,Comp 2,-38um,CONS,78.81,68.57,3.869,0.114,0.026,0.055,0.064,0.021,0.007,0.141,0.014,0.012,0.004,-0.001,0.008,0.001,0.004,0.006,0.004,0.025,0.007,0.002,0.001,0.002,0.006,-0.29,-1.07,-0.97,-2.33
44712690032,GVRD0269,Comp 3,-38um,CONS,90.56,68.59,3.603,0.154,0.028,0.051,0.071,0.019,0.012,0.21,0.02,0.01,0.003,-0.001,0.005,0.002,0.001,0.004,0.005,0.036,0.003,0.001,-0.001,0.001,0.004,-0.34,-1.04,-1.13,-2.51
44712690033,GVRD0269,Comp 4,-38um,CONS,89.99,67.75,4.527,0.167,0.029,0.066,0.075,0.02,0.008,0.198,0.003,0.007,0.003,-0.001,0.006,0.001,0.002,0.004,0.004,0.028,0.002,0.002,-0.001,0.001,0.005,-0.33,-0.95,-1.13,-2.41
44712690034,GVRD0269,Comp 5,-38um,CONS,88.66,67.79,4.923,0.19,0.025,0.066,0.064,0.018,0.009,0.175,0.015,0.009,0.003,0.001,0.006,-0.001,-0.001,0.004,0.004,0.028,0.003,0.002,0.001,0.001,0.003,-0.28,-1.08,-1.09,-2.45
44712690035,GVRD0269,Comp 6,-38um,CONS,91.89,69.73,2.812,0.086,0.013,0.047,0.074,0.018,0.004,0.109,0.022,0.004,0.004,-0.001,0.006,-0.001,0.002,0.005,0.002,0.019,0.002,0.001,-0.001,0.001,0.001,-0.45,-1.39,-1.0,-2.84
44712690036,GVRD0269,Comp 7,-38um,CONS,90.18,68.85,3.852,0.101,0.014,0.055,0.081,0.019,0.005,0.138,0.035,0.02,0.003,0.001,0.006,-0.001,0.001,0.004,0.002,0.018,0.005,0.002,0.001,0.001,0.005,-0.46,-1.4,-0.97,-2.83
44712690037,GVRD0269,Comp 2,-53um,TAILS,0.89,15.56,62.27,2.089,0.083,0.953,0.653,0.202,0.138,2.26,0.387,0.018,0.004,0.001,-0.001,0.007,-0.001,0.005,-0.001,0.012,0.008,-0.001,-0.001,0.003,0.006,0.58,6.45,0.64,7.67
44712690038,GVRD0269,Comp 3,-53um,TAILS,0.89,16.72,55.89,2.492,0.1,0.686,0.66,0.178,0.188,3.35,0.25,0.045,0.005,0.001,0.001,0.005,-0.001,0.008,-0.001,0.003,0.003,0.001,-0.001,0.004,0.009,0.36,10.54,0.74,11.64
44712690039,GVRD0269,Comp 4,-53um,TAILS,1.02,16.62,55.92,2.579,0.106,0.836,0.804,0.217,0.199,2.97,0.071,0.031,0.007,0.001,-0.001,0.008,-0.001,-0.001,-0.001,0.008,0.002,0.001,-0.001,0.004,0.009,0.4,10.47,0.6,11.47
44712690040,GVRD0269,Comp 5,-53um,TAILS,1.29,14.83,60.89,2.848,0.117,0.86,0.549,0.139,0.226,2.55,0.286,0.039,0.005,0.001,0.001,0.007,-0.001,0.008,-0.001,0.004,0.005,0.001,-0.001,0.005,0.011,0.47,8.38,0.7,9.55
44712690041,GVRD0269,Comp 6,-53um,TAILS,1.15,13.98,61.86,1.613,0.062,0.906,1.912,0.167,0.075,2.67,0.477,0.023,0.003,0.001,-0.001,0.008,-0.001,0.005,-0.001,0.004,-0.001,-0.001,-0.001,0.003,0.008,0.22,7.47,1.81,9.5
44712690042,GVRD0269,Comp 7,-53um,TAILS,1.15,13.99,61.88,1.795,0.071,0.914,1.931,0.179,0.158,2.81,0.63,0.022,0.004,0.001,-0.001,0.007,-0.001,0.005,-0.001,0.001,0.001,-0.001,-0.001,0.004,0.011,0.19,6.77,1.71,8.67
44712690043,GVRD0269,Comp 2,-45um,TAILS,0.89,15.58,62.4,2.048,0.094,0.953,0.636,0.196,0.14,2.27,0.371,0.028,0.004,0.001,-0.001,0.006,0.001,0.007,-0.001,0.005,0.003,0.001,-0.001,0.004,0.009,0.6,6.56,0.52,7.68
44712690044,GVRD0269,Comp 3,-45um,TAILS,0.89,16.8,55.89,2.509,0.101,0.685,0.645,0.171,0.196,3.36,0.251,0.037,0.005,0.001,-0.001,0.006,-0.001,0.006,-0.001,0.004,-0.001,0.001,-0.001,0.004,0.008,0.44,10.47,0.61,11.52
44712690045,GVRD0269,Comp 4,-45um,TAILS,0.89,16.47,56.34,2.604,0.114,0.844,0.788,0.214,0.206,3.03,0.078,0.025,0.006,0.002,-0.001,0.008,-0.001,-0.001,-0.001,0.005,0.002,-0.001,-0.001,0.003,0.006,0.42,10.33,0.54,11.29
44712690046,GVRD0269,Comp 5,-45um,TAILS,1.15,16.1,59.82,2.952,0.13,0.852,0.538,0.14,0.263,2.52,0.298,0.015,0.006,0.003,0.004,0.007,0.003,0.009,0.001,0.004,0.003,0.001,-0.001,0.005,0.011,0.51,8.23,0.74,9.48
44712690047,GVRD0269,Comp 6,-45um,TAILS,1.02,14.04,61.71,1.598,0.062,0.914,1.878,0.166,0.069,2.67,0.495,0.019,0.003,0.001,-0.001,0.007,-0.001,0.007,-0.001,0.005,-0.001,-0.001,-0.001,0.003,0.007,0.23,7.62,1.71,9.56
44712690048,GVRD0269,Comp 7,-45um,TAILS,0.89,13.99,61.45,1.789,0.078,0.914,2.002,0.194,0.136,2.83,0.63,0.02,0.004,0.001,-0.001,0.006,0.001,0.008,-0.001,0.004,-0.001,-0.001,-0.001,0.004,0.009,0.25,6.88,1.71,8.84
44712690049,GVRD0269,Comp 2,-38um,TAILS,0.89,15.55,62.52,2.067,0.086,0.953,0.63,0.197,0.132,2.26,0.386,0.021,0.004,0.001,-0.001,0.008,0.001,0.009,-0.001,0.009,0.004,0.001,-0.001,0.004,0.01,0.6,6.54,0.51,7.65
44712690050,GVRD0269,Comp 3,-38um,TAILS,0.76,16.6,55.6,2.497,0.104,0.685,0.667,0.177,0.183,3.37,0.25,0.033,0.004,0.001,-0.001,0.006,-0.001,0.006,-0.001,0.007,0.005,-0.001,-0.001,0.003,0.006,0.42,10.65,0.61,11.68
44712690051,GVRD0269,Comp 4,-38um,TAILS,0.89,16.68,55.95,2.639,0.109,0.836,0.796,0.218,0.212,3,0.072,0.022,0.006,0.001,0.004,0.006,-0.001,-0.001,-0.001,0.003,0.004,0.001,-0.001,0.004,0.007,0.44,10.48,0.62,11.54
44712690052,GVRD0269,Comp 5,-38um,TAILS,1.15,14.63,61.1,2.862,0.123,0.86,0.562,0.146,0.235,2.55,0.316,0.015,0.005,0.002,-0.001,0.006,-0.001,0.01,-0.001,0.005,0.002,0.001,-0.001,0.004,0.009,0.47,8.36,0.76,9.59
44712690053,GVRD0269,Comp 6,-38um,TAILS,0.89,14.16,61.08,1.707,0.065,0.922,1.903,0.17,0.092,2.72,0.502,0.024,0.003,0.001,-0.001,0.007,-0.001,0.003,-0.001,0.007,0.003,-0.001,-0.001,0.004,0.01,0.24,7.74,1.68,9.66
44712690054,GVRD0269,Comp 7,-38um,TAILS,1.02,13.88,61.71,1.848,0.077,0.906,1.956,0.191,0.118,2.81,0.648,0.02,0.004,0.001,-0.001,0.006,0.001,0.005,-0.001,0.004,-0.001,-0.001,-0.001,0.004,0.009,0.23,6.83,1.72,8.78
44712690054 Rpt,,,,,,13.87,61.7,1.845,0.072,0.914,1.966,0.192,0.119,2.81,0.649,0.023,0.004,0.001,-0.001,0.007,0.001,0.005,-0.001,0.003,-0.001,-0.001,-0.001,0.004,0.009,0.24,6.85,1.72,8.81
STD 6.1,,,,,,19.6,42.6,8.069,0.687,0.191,3.741,0.058,1.68,4.43,0.617,0.699,0.055,0.002,0.006,0.057,0.009,0.01,0.01,0.005,0.004,0.001,0.016,0.014,0.008,2.48,1.34,2.3,6.12
No sample preparation was required on these samples.,,,,,,68.57,3.869,0.114,0.026,0.055,0.064,0.021,0.007,0.141,0.014,0.012,0.004,-0.001,0.008,0.001,0.004,0.006,0.004,0.025,0.007,0.002,0.001,0.002,0.006,-0.29,-1.07,-0.97,-2.33
44710960001,NSRD0796,Comp 2,-53um,FEED,25.0,35.2,39.7,1.399,0.061,0.561,0.435,0.123,0.057,1.8,0.35,0.027,0.004,0.001,-0.001,0.002,0.002,0.004,0.003,0.01,0.008,0.001,0.001,0.001,0.007,0.49,4.33,-0.08,4.74
44710960002,NSRD0796,Comp 3,-53um,FEED,36.7,35.61,37.45,1.728,0.077,0.573,0.586,0.092,0.067,2.36,0.515,0.035,0.004,0.001,-0.001,0.002,0.002,0.007,0.003,0.011,0.008,0.002,-0.001,0.001,0.009,0.11,5.28,-0.34,5.050000000000001
