Repository: fmgben/IBStilpnomelane

This repository is related to Normative mineralogy at Iron Bridge
with special attention paid to the modelling of recovery and hardness.

File: reference/BV_XRD_Assay_Merge.csv (part 1 of 4)
BHID,Composite,CSS (µm),Process,Product,BV Report,Mineral,Chlorite group,Quartz,Pyroxene,Plagioclase,K-Feldspar,Calcite group - Siderite,Calcite group,Dolomite group,Spinel group,Hematite group,Stilpnomelane,Mica group,Pyrite,Rutile group,Goethite,Smectite group,Sepiolite,Kaolinite-serpentine group,Total,Birnessite,Sample,CompositeID,Size,Type,Fe3O4,Fe,SiO2,Al2O3,TiO2,Mn,CaO,P,S,MgO,K2O,Na2O,Zn,As,Cl,Cu,Pb,Ba,V,Cr,Ni,Co,Sn,Zr,Sr,LOI371,LOI650,LOI1000,LOI,IDENT,FeO,Sample,Pyrite group,MnO,Dry Wt
NSRD0796,Comp 2,53,DTR,FEED,N9821XD21,1-44710245,3.125147317737673,41.90805845671122,,0.0,,12.352205550657459,,0.0,26.61859917424924,12.918897067195983,,0.0,,0.4144325718630976,2.662659861585335,0.0,0.0,0.0,100.0,,,NSRD0796 Comp 2 53 FEED,-53um,FEED,25.0,35.2,39.7,1.399,0.061,0.561,0.435,0.123,0.057,1.8,0.35,0.027,0.004,0.001,-0.001,0.002,0.002,0.004,0.003,0.01,0.008,0.001,0.001,0.001,0.007,0.49,4.33,-0.08,4.74,,,,,,
NSRD0796,Comp 3,53,DTR,FEED,N9821XD21,2-44710246,4.7388972878871165,37.63546486683914,,0.0,,14.304989445435442,,0.9869826808051239,39.67078768560242,1.519339273874934,,0.0,,0.6851332203586008,0.0,0.0,0.4584055391972172,0.0,100.0,,,NSRD0796 Comp 3 53 FEED,-53um,FEED,36.7,35.61,37.45,1.728,0.077,0.573,0.586,0.092,0.067,2.36,0.515,0.035,0.004,0.001,-0.001,0.002,0.002,0.007,0.003,0.011,0.008,0.002,-0.001,0.001,0.009,0.11,5.28,-0.34,5.050000000000001,,,,,,
NSRD0796,Comp 4,53,DTR,FEED,N9821XD21,3-44710247,4.396625847237467,40.25839082272277,,0.0,,13.365651584980634,,1.55285696818486,38.76169798692413,1.11427359833997,,0.0,,0.3757021224916145,0.0,0.0,0.17480106911855262,0.0,100.0,,,NSRD0796 Comp 4 53 FEED,-53um,FEED,37.7,35.04,39.61,1.142,0.05,0.602,0.789,0.101,0.034,1.98,0.256,0.035,0.004,0.001,0.001,0.002,0.002,0.004,0.003,0.009,0.006,-0.001,-0.001,0.001,0.008,0.08,5.11,-0.45,4.74,,,,,,
NSRD0796,Comp 5,53,DTR,FEED,N9821XD21,4-44710248,6.447607457136888,35.386724458681286,,0.0,,20.94221312573319,,1.7713362326403486,33.73726200233968,0.8744844854729893,,0.0,,0.8403722379956177,0.0,0.0,0.0,0.0,100.0,,,NSRD0796 Comp 5 53 FEED,-53um,FEED,33.3,35.67,35.33,1.454,0.065,0.619,0.713,0.104,0.075,2.41,0.309,0.068,0.004,0.001,-0.001,0.002,0.001,0.006,0.002,0.01,0.007,0.001,-0.001,0.001,0.008,0.33,7.31,-0.35,7.29,,,,,,
NSRD0796,Comp 6,53,DTR,FEED,N9821XD21,5-44710249,3.0177465221263655,34.71469607223279,,2.3839139340806157,,29.18648583929939,,1.1629778825517816,27.815740252315337,0.9619508144403965,,0.0,,0.7564886829533223,0.0,0.0,0.0,0.0,100.0,,,NSRD0796 Comp 6 53 FEED,-53um,FEED,26.9,34.44,34.82,1.278,0.052,0.6,0.667,0.099,0.055,2.25,0.353,0.195,0.003,0.001,-0.001,0.002,-0.001,0.003,-0.001,0.009,0.006,0.001,-0.001,-0.001,0.008,2.22,8.01,-0.23,10.0,,,,,,
NSRD0796,Comp 7,53,DTR,FEED,N9821XD21,6-44710250,2.6873170812443576,37.76141664839236,,0.0,,20.40071528586169,,2.137790759712785,34.69101086214553,1.8552616074753419,,0.0,,0.46648775516792007,0.0,0.0,0.0,0.0,100.0,,,NSRD0796 Comp 7 53 FEED,-53um,FEED,32.5,35.36,36.67,1.103,0.049,0.589,0.789,0.08,0.024,2.02,0.291,0.214,0.004,0.001,0.001,0.004,0.003,0.004,0.001,0.008,0.005,0.001,0.001,0.002,0.011,0.27,7.21,-0.31,7.170000000000001,,,,,,
NSRD0796,Comp 2,53,DTR,TAILS,N9821XD21,7-44710251,6.604878306768875,64.42303770261948,,0.0,,19.025748106557216,,0.0,0.0,5.182272781967061,,0.0,,1.0249395252608327,3.73912357682654,0.0,0.0,0.0,100.0,,,NSRD0796 Comp 2 53 TAILS,-53um,TAILS,1.2,15.78,60.81,2.152,0.088,0.836,0.675,0.193,0.088,2.72,0.548,0.022,0.015,-0.001,0.002,0.009,0.004,0.007,0.004,0.003,0.005,0.001,0.002,0.001,0.013,1.03,7.14,0.33,8.5,,,,,,
NSRD0796,Comp 3,53,DTR,TAILS,N9821XD21,8-44710252,9.052928261111838,60.54211819005872,,0.0,,24.126307921476254,,2.0852202624450538,0.0,1.6332165684571316,,0.0,,1.307668139874585,0.0,0.0,1.2525406565764257,0.0,100.0,,,NSRD0796 Comp 3 53 TAILS,-53um,TAILS,1.2,13.56,59.51,2.802,0.112,0.922,0.962,0.147,0.107,3.85,0.813,0.034,0.009,-0.001,-0.001,0.009,0.004,0.016,0.001,0.004,0.01,0.001,0.001,0.001,0.013,0.47,9.76,0.24,10.47,,,,,,
NSRD0796,Comp 4,53,DTR,TAILS,N9821XD21,9-44710253,7.028610496449253,65.98740147858369,,0.0,,21.405770126378812,,3.16707686297187,0.0,1.097500360529666,,0.0,,0.836763315298913,0.0,0.0,0.47687735978781537,0.0,100.0,,,NSRD0796 Comp 4 53 TAILS,-53um,TAILS,1.0,12.06,64.15,1.854,0.077,0.96,1.265,0.166,0.054,3.17,0.422,0.041,0.008,-0.001,-0.001,0.01,0.006,0.012,0.002,0.002,0.005,0.001,0.002,0.001,0.016,0.38,9.36,0.21,9.950000000000001,,,,,,
NSRD0796,Comp 5,53,DTR,TAILS,N9821XD21,10-44710254,7.579603577048181,55.84977382663321,,0.0,,32.41726963934727,,1.965712845913323,0.0,1.3032660114256043,,0.0,,0.8843740996324259,0.0,0.0,0.0,0.0,100.0,,,NSRD0796 Comp 5 53 TAILS,-53um,TAILS,1.2,16.6,53.54,2.252,0.093,0.929,1.109,0.164,0.118,3.7,0.472,0.073,0.01,-0.001,0.001,0.009,0.002,0.009,-0.001,0.002,0.006,0.001,0.001,-0.001,0.012,0.61,12.18,0.22,13.01,,,,,,
NSRD0796,Comp 6,53,DTR,TAILS,N9821XD21,11-44710255,3.662715848298998,49.37285572424173,,3.2040295503135403,,40.08946033739256,,1.5305504559203864,0.0,1.2395857295197317,,0.0,,0.900802354313065,0.0,0.0,0.0,0.0,100.0,,,NSRD0796 Comp 6 53 TAILS,-53um,TAILS,0.9,19.52,48.64,1.809,0.069,0.821,0.924,0.137,0.078,3.1,0.498,0.255,0.014,0.001,0.001,0.007,0.003,0.005,-0.001,0.002,0.005,0.001,-0.001,0.001,0.013,6.19,8.62,0.2,15.009999999999998,,,,,,
NSRD0796,Comp 7,53,DTR,TAILS,N9821XD21,12-44710256,3.516139451592046,55.640547317921545,,3.4767892382084895,,30.496207637060397,,3.2620247061135013,0.0,2.949131060334123,,0.0,,0.6591605887698992,0.0,0.0,0.0,0.0,100.0,,,NSRD0796 Comp 7 53 TAILS,-53um,TAILS,1.3,16.68,55.01,1.694,0.069,0.867,1.215,0.118,0.035,3.07,0.434,0.276,0.005,0.001,0.001,0.005,0.002,0.005,-0.001,0.001,0.003,0.001,-0.001,0.001,0.012,0.74,11.77,0.2,12.709999999999999,,,,,,
GVRD0267,Comp 4,53,DTR,FEED,N9821XD21,13-44710257,3.6790616596900896,39.35672772826809,,0.5508167060679249,,22.361066853194508,,0.8081006327147995,27.50089620362877,5.3883060940766345,,0.35502412235918357,,0.0,0.0,0.0,0.0,0.0,100.0,,,GVRD0267 Comp 4 53 FEED,-53um,FEED,27.81,34.61,37.2,1.271,0.06,0.456,0.799,0.109,0.103,1.86,0.142,0.045,0.003,0.001,0.007,-0.001,-0.001,-0.001,-0.001,0.013,0.003,-0.001,-0.001,0.003,0.009,1.06,6.74,-0.02,7.78,,,,,,
GVRD0267,Comp 5,53,DTR,FEED,N9821XD21,14-44710258,5.228799076821921,41.84336495970657,,0.0,,19.728158829109603,,1.425019901821068,27.218719498285367,4.358709187527038,,0.1972285467284311,,0.0,0.0,0.0,0.0,0.0,100.0,,,GVRD0267 Comp 5 53 FEED,-53um,FEED,26.43,32.79,40.07,1.529,0.064,0.402,0.879,0.116,0.126,1.89,0.107,0.022,0.002,0.001,0.005,0.002,-0.001,-0.001,0.001,0.013,0.002,-0.001,-0.001,0.003,0.009,0.61,6.5,0.05,7.16,,,,,,
GVRD0267,Comp 6,53,DTR,FEED,N9821XD21,15-44710259,6.091997243682289,40.55201613087787,,0.0,,20.523562136545156,,1.6790871209136027,25.54151923680787,4.31306807517735,,1.2987500559958702,,0.0,0.0,0.0,0.0,0.0,100.0,,,GVRD0267 Comp 6 53 FEED,-53um,FEED,26.23,32.32,40.37,1.583,0.066,0.472,0.789,0.102,0.114,2.07,0.15,0.034,0.002,0.002,0.003,0.001,-0.001,-0.001,0.001,0.011,0.001,-0.001,-0.001,0.003,0.009,0.48,6.93,0.04,7.45,,,,,,
GVRD0267,Comp 7,53,DTR,FEED,N9821XD21,16-44710260,2.9668940631091236,41.305382047591046,,0.0,,18.637692245892172,,2.2595656080876916,25.87772183585529,7.569047074575423,,1.3836971248892567,,0.0,0.0,0.0,0.0,0.0,100.0,,,GVRD0267 Comp 7 53 FEED,-53um,FEED,25.74,33.45,40.12,0.982,0.038,0.455,0.902,0.116,0.089,1.79,0.133,0.017,0.002,0.002,0.001,0.001,-0.001,-0.001,-0.001,0.009,-0.001,-0.001,-0.001,0.003,0.005,0.45,6.36,0.11,6.92,,,,,,
GVRD0267,Comp 8,53,DTR,FEED,N9821XD21,17-44710261,2.926525129535423,41.813305698017714,,0.0,,18.945296273897302,,1.9118705688622153,29.968355984738558,4.0243009002729435,,0.4103454446758425,,0.0,0.0,0.0,0.0,0.0,100.0,,,GVRD0267 Comp 8 53 FEED,-53um,FEED,29.59,33.68,39.97,0.999,0.048,0.447,0.927,0.122,0.064,1.63,0.172,0.016,0.002,0.001,0.003,-0.001,0.001,-0.001,-0.001,0.007,-0.001,-0.001,-0.001,0.003,0.01,0.5,6.17,0.04,6.71,,,,,,
GVRD0267,Comp 9,53,DTR,FEED,N9821XD21,18-44710262,6.989673565586971,40.9862347899252,,0.0,,24.658528230118687,,1.3566264342408687,24.57873136897542,1.3886797625003184,,0.04152584865253433,,0.0,0.0,0.0,0.0,0.0,100.0,,,GVRD0267 Comp 9 53 FEED,-53um,FEED,25.05,31.48,40.16,1.6,0.066,0.528,0.726,0.091,0.351,2.29,0.133,0.015,0.003,0.001,0.002,0.001,0.001,-0.001,0.001,0.015,-0.001,-0.001,-0.001,0.004,0.01,0.09,8.41,0.38,8.88,,,,,,
GVRD0267,Comp 4,53,DTR,TAILS,N9821XD21,19-44710263,4.751477318709346,53.876783002472365,,0.0,,30.258756910901575,,2.4258078211916683,0.0,7.207731341563616,,1.479443605161422,,0.0,0.0,0.0,0.0,0.0,100.0,,,GVRD0267 Comp 4 53 TAILS,-53um,TAILS,0.86,20.18,51.59,1.75,0.071,0.612,1.084,0.151,0.147,2.51,0.198,0.053,0.004,0.001,0.001,0.008,-0.001,-0.001,-0.001,0.004,-0.001,-0.001,-0.001,0.003,0.005,1.9,9.68,0.54,12.12,,,,,,
GVRD0267,Comp 5,53,DTR,TAILS,N9821XD21,20-44710264,7.792155079947535,56.97001694413859,,0.0,,26.389531725664547,,2.669209087578844,0.0,5.359619413167414,,0.8194677495030563,,0.0,0.0,0.0,0.0,0.0,100.0,,,GVRD0267 Comp 5 53 TAILS,-53um,TAILS,0.98,18.39,54.99,2.082,0.089,0.543,1.185,0.16,0.177,2.55,0.149,0.024,0.006,0.002,0.001,0.008,0.001,-0.001,-0.001,0.005,0.001,0.001,-0.001,0.004,0.009,0.26,9.97,0.79,11.02,,,,,,
GVRD0267,Comp 6,53,DTR,TAILS,N9821XD21,21-44710265,7.341962077123772,57.66558325425599,,0.0,,25.847902903750377,,2.1045188778458166,0.0,5.594010764872133,,1.4460221221519214,,0.0,0.0,0.0,0.0,0.0,100.0,,,GVRD0267 Comp 6 53 TAILS,-53um,TAILS,0.86,18.09,55.52,2.142,0.087,0.619,1.037,0.137,0.154,2.73,0.203,0.034,0.007,0.001,-0.001,0.008,0.001,0.004,0.002,0.011,0.003,0.001,-0.001,0.005,0.01,0.28,9.96,0.78,11.02,,,,,,
GVRD0267,Comp 7,53,DTR,TAILS,N9821XD21,22-44710266,3.8890337950534057,58.31321131826912,,0.0,,24.325895403030223,,2.770054845907451,0.0,9.434425414034589,,1.2673792237052202,,0.0,0.0,0.0,0.0,0.0,100.0,,,GVRD0267 Comp 7 53 TAILS,-53um,TAILS,1.11,19.48,54.83,1.39,0.065,0.599,1.199,0.153,0.123,2.39,0.195,0.022,0.004,0.001,0.004,0.007,-0.001,-0.001,-0.001,0.006,0.001,-0.001,-0.001,0.003,0.008,0.34,9.45,0.82,10.61,,,,,,
GVRD0267,Comp 8,53,DTR,TAILS,N9821XD21,23-44710267,3.718454073922456,59.97158338086262,,0.0,,26.154259855557125,,3.4209849749081656,0.0,5.6283012574813105,,1.1064164572683268,,0.0,0.0,0.0,0.0,0.0,100.0,,,GVRD0267 Comp 8 53 TAILS,-53um,TAILS,0.98,17.02,57.99,1.476,0.061,0.62,1.302,0.173,0.094,2.29,0.25,0.018,0.004,0.001,0.001,0.008,-0.001,0.003,-0.001,0.004,-0.001,-0.001,-0.001,0.004,0.011,0.21,9.83,0.88,10.92,,,,,,
GVRD0267,Comp 9,53,DTR,TAILS,N9821XD21,24-44710268,7.544170175532253,56.42207198803023,,0.0,,32.035067418515844,,2.3157069187292407,0.0,1.5870366670134968,,0.09594683217892938,,0.0,0.0,0.0,0.0,0.0,100.0,,,GVRD0267 Comp 9 53 TAILS,-53um,TAILS,0.98,17.8,53.24,2.084,0.082,0.679,0.946,0.119,0.463,2.98,0.173,0.015,0.005,0.001,0.003,0.008,-0.001,0.002,-0.001,0.012,0.007,-0.001,-0.001,0.004,0.009,0.24,11.49,1.12,12.85,,,,,,
GVRD0269,Comp 2,53,DTR,FEED,N9821XD21,25-44710269,4.175158964233093,41.882972679260156,,0.0,,11.065130092942072,,0.0,31.224192008338544,9.184870932750734,,0.0,,0.39814232020351115,2.0695330022718825,0.0,0.0,0.0,100.0,,,GVRD0269 Comp 2 53 FEED,-53um,FEED,31.03,35.75,39.58,1.348,0.068,0.63,0.562,0.139,0.096,1.5,0.244,0.012,0.003,0.001,-0.001,-0.001,-0.001,0.004,0.008,0.009,-0.001,0.001,-0.001,0.003,0.005,0.25,3.65,-0.08,3.82,,,,,,
GVRD0269,Comp 3,53,DTR,FEED,N9821XD21,26-44710270,7.921781377789704,35.260310297062695,,0.0,,19.767837928422715,,0.0,27.899019109795983,1.4450266843382313,,0.0,,0.3897088625664752,0.0,0.0,7.316315740024195,0.0,100.0,,,GVRD0269 Comp 3 53 FEED,-53um,FEED,29.2,33.36,38.94,1.745,0.077,0.497,0.505,0.134,0.125,2.42,0.191,0.03,0.003,0.001,0.002,0.002,0.001,0.005,0.002,0.013,-0.001,-0.001,-0.001,0.004,0.009,0.16,7.08,-0.08,7.16,,,,,,
GVRD0269,Comp 4,53,DTR,FEED,N9821XD21,27-44710271,6.649827598911559,39.39680661910213,,0.0,,21.033989090631007,,0.0,30.03690862030834,1.1609577403817632,,0.0,,0.0,0.0,0.0,1.7215103306652109,0.0,100.0,,,GVRD0269 Comp 4 53 FEED,-53um,FEED,32.58,35.38,37.23,1.713,0.084,0.568,0.541,0.146,0.132,1.98,0.05,0.016,0.004,0.001,0.001,0.001,0.002,-0.001,0.002,0.015,0.007,0.002,-0.001,0.004,0.01,0.14,6.45,-0.12,6.47,,,,,,
GVRD0269,Comp 5,53,DTR,FEED,N9821XD21,28-44710272,6.276514755855521,40.16146005376404,,0.0,,15.793052471162921,,0.0,35.29917719929357,1.0397207919486071,,0.0,,0.4288384174192466,1.001236310556089,0.0,0.0,0.0,100.0,,,GVRD0269 Comp 5 53 FEED,-53um,FEED,32.29,34.05,40.47,1.928,0.086,0.59,0.376,0.096,0.152,1.74,0.19,0.012,0.004,0.001,0.001,0.002,-0.001,0.004,0.002,0.024,0.015,-0.001,-0.001,0.003,0.006,0.16,5.12,-0.07,5.21,,,,,,
GVRD0269,Comp 6,53,DTR,FEED,N9821XD21,29-44710273,2.5514351988402817,39.14358120472751,,0.0,,12.086136268568408,,4.3330467092823985,36.72940963424353,4.45982114718296,,0.09159841355180696,,0.6049714236031019,0.0,0.0,0.0,0.0,100.0,,,GVRD0269 Comp 6 53 FEED,-53um,FEED,34.41,35.17,38.85,1.033,0.048,0.602,1.275,0.113,0.047,1.76,0.309,0.014,0.003,0.001,0.019,0.001,-0.001,-0.001,-0.001,0.009,0.001,0.001,-0.001,0.003,0.008,-0.05,4.3,0.62,4.87,,,,,,
GVRD0269,Comp 7,53,DTR,FEED,N9821XD21,30-44710274,3.0382449497226984,37.02071546511829,,0.0,,11.09897072566786,,4.662410666480244,37.86615453576702,5.394155584831049,,0.09300168631308559,,0.826346386099771,0.0,0.0,0.0,0.0,100.0,,,GVRD0269 Comp 7 53 FEED,-53um,FEED,35.67,35.7,38.6,1.154,0.049,0.599,1.267,0.12,0.099,1.83,0.405,0.012,0.002,0.001,0.004,0.001,-0.001,-0.001,-0.001,0.013,0.009,0.001,-0.001,0.003,0.009,-0.07,3.72,0.54,4.19,,,,,,
GVRD0269,Comp 2,53,DTR,TAILS,N9821XD21,31-44710275,7.211707679520315,65.49079322855383,,0.0,,16.859569329002003,,0.0,0.0,6.747206194290356,,0.0,,0.6165408642522391,3.074182704381248,0.0,0.0,0.0,100.0,,,GVRD0269 Comp 2 53 TAILS,-53um,TAILS,0.89,15.56,62.27,2.089,0.083,0.953,0.653,0.202,0.138,2.26,0.387,0.018,0.004,0.001,-0.001,0.007,-0.001,0.005,-0.001,0.012,0.008,-0.001,-0.001,0.003,0.006,0.58,6.45,0.64,7.67,,,,,,
GVRD0269,Comp 3,53,DTR,TAILS,N9821XD21,32-44710276,9.919039440751625,51.96678088315626,,0.0,,27.655648115939645,,0.0,1.0306643786226044,0.9159571742211071,,0.0,,0.3219999720731972,0.0,0.0,8.189910035235563,0.0,100.0,,,GVRD0269 Comp 3 53 TAILS,-53um,TAILS,0.89,16.72,55.89,2.492,0.1,0.686,0.66,0.178,0.188,3.35,0.25,0.045,0.005,0.001,0.001,0.005,-0.001,0.008,-0.001,0.003,0.003,0.001,-0.001,0.004,0.009,0.36,10.54,0.74,11.64,,,,,,
GVRD0269,Comp 4,53,DTR,TAILS,N9821XD21,33-44710277,11.499695990310602,54.7799420523114,,0.0,,28.5986385694862,,0.0,0.8769881445586589,0.6789097684841956,,0.0,,0.0,0.0,0.0,3.5658254748489298,0.0,100.0,,,GVRD0269 Comp 4 53 TAILS,-53um,TAILS,1.02,16.62,55.92,2.579,0.106,0.836,0.804,0.217,0.199,2.97,0.071,0.031,0.007,0.001,-0.001,0.008,-0.001,-0.001,-0.001,0.008,0.002,0.001,-0.001,0.004,0.009,0.4,10.47,0.6,11.47,,,,,,
GVRD0269,Comp 5,53,DTR,TAILS,N9821XD21,34-44710278,11.856384081036511,62.0234648052318,,0.0,,23.425326364457643,,0.0,0.8750437535497122,1.1703529994245323,,0.0,,0.6494279962997986,0.0,0.0,0.0,0.0,100.0,,,GVRD0269 Comp 5 53 TAILS,-53um,TAILS,1.29,14.83,60.89,2.848,0.117,0.86,0.549,0.139,0.226,2.55,0.286,0.039,0.005,0.001,0.001,0.007,-0.001,0.008,-0.001,0.004,0.005,0.001,-0.001,0.005,0.011,0.47,8.38,0.7,9.55,,,,,,
GVRD0269,Comp 6,53,DTR,TAILS,N9821XD21,35-44710279,3.7447254266749725,64.09555138158018,,0.0,,18.202053651210726,,6.362171428931443,0.7962144371350881,5.9803750664921695,,0.33317520359975544,,0.4857334043756626,0.0,0.0,0.0,0.0,100.0,,,GVRD0269 Comp 6 53 TAILS,-53um,TAILS,1.15,13.98,61.86,1.613,0.062,0.906,1.912,0.167,0.075,2.67,0.477,0.023,0.003,0.001,-0.001,0.008,-0.001,0.005,-0.001,0.004,-0.001,-0.001,-0.001,0.003,0.008,0.22,7.47,1.81,9.5,,,,,,
GVRD0269,Comp 7,53,DTR,TAILS,N9821XD21,36-44710280,4.087843552648884,63.146713260316204,,0.0,,15.979962760316091,,7.3170039483354365,0.6709296185821475,7.395844567139268,,0.3551431086231541,,1.046559184038804,0.0,0.0,0.0,0.0,100.0,,,GVRD0269 Comp 7 53 TAILS,-53um,TAILS,1.15,13.99,61.88,1.795,0.071,0.914,1.931,0.179,0.158,2.81,0.63,0.022,0.004,0.001,-0.001,0.007,-0.001,0.005,-0.001,0.001,0.001,-0.001,-0.001,0.004,0.011,0.19,6.77,1.71,8.67,,,,,,
NSRD0797,Comp 3,53,DTR,CONS,N9821XD21,37-44710282,1.4912789627443,8.188971331239548,,0.0,,3.9781279717243105,,0.0,84.24750269226173,0.0,,0.0,,0.0,0.0,0.0,2.0941190420301123,0.0,100.0,,,NSRD0797 Comp 3 53 CONS,-53um,CONS,83.8,63.98,8.813,0.321,0.036,0.098,0.107,0.018,0.012,0.543,0.027,0.017,0.003,-0.001,0.002,0.003,0.001,-0.001,0.004,0.02,0.005,0.001,-0.001,0.002,0.004,-0.19,0.0,-1.38,-1.57,,,,,,
NSRD0797,Comp 4,53,DTR,CONS,N9821XD21,38-44710283,0.6638412015955644,8.032859452473398,,0.0,,1.7201556395257995,,0.0,86.75076955784718,0.0,,0.0,,0.0,0.0,0.0,2.832374148558074,0.0,100.0,,,NSRD0797 Comp 4 53 CONS,-53um,CONS,86.7,65,8.524,0.214,0.024,0.09,0.111,0.024,0.004,0.394,0.054,0.017,0.002,-0.001,0.002,0.003,0.001,0.003,0.003,0.016,0.005,0.001,-0.001,0.002,0.003,-0.31,-0.59,-1.42,-2.32,,,,,,
NSRD0797,Comp 8,53,DTR,CONS,N9821XD21,39-44710284,1.0279472011354547,8.780693207787552,,0.0,,1.980935744278745,,0.0,85.15037141011885,0.0,,0.0,,0.0,0.0,0.0,3.0600524366793853,0.0,100.0,,,NSRD0797 Comp 8 53 CONS,-53um,CONS,83.8,63.8,9.739,0.291,0.028,0.096,0.097,0.021,0.009,0.484,0.059,0.027,0.003,-0.001,0.003,0.004,0.001,-0.001,0.003,0.019,0.005,0.001,-0.001,0.001,0.004,-0.27,-0.47,-1.31,-2.05,,,,,,
NSRD0797,Comp 9,53,DTR,CONS,N9821XD21,40-44710285,0.7072525584756526,9.160588275106432,,0.0,,2.309180862244768,,0.0,84.72364707485258,0.0,,0.0,,0.0,0.0,0.0,3.0993312293205415,0.0,100.0,,,NSRD0797 Comp 9 53 CONS,-53um,CONS,83.7,63.61,9.741,0.269,0.028,0.11,0.139,0.027,0.005,0.465,0.096,0.022,0.003,-0.001,0.002,0.003,-0.001,-0.001,0.003,0.018,0.009,0.001,-0.001,0.001,0.003,-0.34,-0.5,-1.33,-2.17,,,,,,
NSRD0797,Comp 13,53,DTR,CONS,N9821XD21,41-44710286,0.0,7.397035119105554,,0.0,,1.0010286550135412,,0.0,89.6433664957121,0.0,,0.0,,0.0,0.0,0.0,1.9585697301688059,0.0,100.0,,,NSRD0797 Comp 13 53 CONS,-53um,CONS,87.5,65.02,8.452,0.23,0.021,0.082,0.116,0.023,0.003,0.331,0.151,0.023,0.003,-0.001,0.003,0.003,-0.001,0.002,0.003,0.016,0.008,0.002,-0.001,0.001,0.003,-0.41,-0.85,-1.35,-2.61,,,,,,
NSRD0797,Comp 14,53,DTR,CONS,N9821XD21,42-44710287,1.25078613910965,7.275487580813972,,0.0,,2.6532633304118276,,0.0,82.55927286086713,0.0,,0.0,,0.0,0.0,0.0,6.261190088797432,0.0,100.0,,,NSRD0797 Comp 14 53 CONS,-53um,CONS,82.5,62.99,10.01,0.497,0.048,0.102,0.111,0.024,0.021,0.642,0.119,0.03,0.003,-0.001,0.003,0.004,0.002,0.005,0.007,0.038,0.01,0.001,-0.001,0.003,0.003,-0.19,-0.33,-1.22,-1.74,,,,,,
NSRD0799,Comp 5,53,DTR,CONS,N9821XD21,43-44710288,0.5494941859887226,6.15928250062698,,0.0,,1.0735461460285536,,0.0,79.44143674330043,12.187172675487568,,0.0,,0.2918106067241511,0.0,0.0,0.2972571418436133,0.0,100.0,,,NSRD0799 Comp 5 53 CONS,-53um,CONS,74.85,66.9,5.533,0.416,0.036,0.041,0.063,0.012,0.005,0.189,0.229,0.03,0.005,-0.001,0.005,-0.001,0.001,0.005,0.008,0.098,0.016,0.002,-0.001,0.001,0.002,-0.3,-0.76,-1.18,-2.24,,,,,,
NSRD0799,Comp 5,53,DTR,CONS,N9821XD21,43-44710288,0.5494941859887226,6.15928250062698,,0.0,,1.0735461460285536,,0.0,79.44143674330043,12.187172675487568,,0.0,,0.2918106067241511,0.0,0.0,0.2972571418436133,0.0,100.0,,,NSRD0799 Comp 5 53 CONS,-53um,CONS,,65.58,6.944,0.483,0.034,0.048,0.069,0.013,0.009,0.213,0.284,0.037,0.006,-0.001,-0.001,0.002,0.001,0.01,0.008,0.078,0.015,0.002,-0.001,-0.001,0.001,-0.31,-0.61,-1.16,-2.08,,,,,,
NSRD0799,Comp 6,53,DTR,CONS,N9821XD21,44-44710289,0.0,6.234354402943287,,0.0,,0.0,,0.0,92.78488032266802,0.7580916151865355,,0.0,,0.0,0.0,0.0,0.22267365920215726,0.0,100.0,,,NSRD0799 Comp 6 53 CONS,-53um,CONS,83.27,66.18,6.892,0.44,0.034,0.053,0.097,0.014,0.006,0.268,0.249,0.037,0.004,-0.001,0.003,-0.001,0.001,0.007,0.007,0.081,0.016,0.002,-0.001,0.001,0.003,-0.42,-0.73,-1.35,-2.5,,,,,,
NSRD0799,Comp 6,53,DTR,CONS,N9821XD21,44-44710289,0.0,6.234354402943287,,0.0,,0.0,,0.0,92.78488032266802,0.7580916151865355,,0.0,,0.0,0.0,0.0,0.22267365920215726,0.0,100.0,,,NSRD0799 Comp 6 53 CONS,-53um,CONS,,65.75,7.013,0.439,0.031,0.052,0.094,0.013,0.008,0.247,0.25,0.044,0.005,-0.001,-0.001,0.002,-0.001,0.012,0.008,0.066,0.016,0.002,0.001,-0.001,-0.001,-0.45,-0.72,-1.33,-2.5,,,,,,
NSRD0799,Comp 10,53,DTR,CONS,N9821XD21,45-44710290,0.6997630197031,5.865143774906174,,0.0,,1.4566498640402055,,0.0,91.04161327363337,0.4999773334756446,,0.0,,0.0,0.0,0.0,0.4368527342415152,0.0,100.0,,,NSRD0799 Comp 10 53 CONS,-53um,CONS,85.0,66.92,6.19,0.297,0.027,0.053,0.082,0.011,0.005,0.29,0.115,0.018,0.003,-0.001,0.007,-0.001,0.002,0.005,0.005,0.05,0.009,0.002,0.001,-0.001,0.002,-0.43,-0.79,-1.29,-2.51,,,,,,
NSRD0799,Comp 10,53,DTR,CONS,N9821XD21,45-44710290,0.6997630197031,5.865143774906174,,0.0,,1.4566498640402055,,0.0,91.04161327363337,0.4999773334756446,,0.0,,0.0,0.0,0.0,0.4368527342415152,0.0,100.0,,,NSRD0799 Comp 10 53 CONS,-53um,CONS,,65.57,7.405,0.331,0.026,0.061,0.088,0.013,0.008,0.32,0.137,0.025,0.006,0.001,-0.001,0.003,0.001,0.009,0.006,0.043,0.012,0.002,0.003,-0.001,0.001,-0.44,-0.69,-1.29,-2.42,,,,,,
NSRD0799,Comp 12,53,DTR,CONS,N9821XD21,46-44710291,0.0,6.996797657426831,,0.0,,1.2505296529432102,,0.0,89.85709454292345,0.6038157238956892,,0.0,,0.3523583451927952,0.0,0.0,0.9394040776180284,0.0,100.0,,,NSRD0799 Comp 12 53 CONS,-53um,CONS,82.12,64.72,8.54,0.593,0.04,0.057,0.095,0.014,0.01,0.31,0.359,0.056,0.004,-0.001,0.003,-0.001,0.002,0.01,0.008,0.069,0.015,0.001,0.001,0.001,0.003,-0.42,-0.76,-1.27,-2.45,,,,,,
NSRD0799,Comp 12,53,DTR,CONS,N9821XD21,46-44710291,0.0,6.996797657426831,,0.0,,1.2505296529432102,,0.0,89.85709454292345,0.6038157238956892,,0.0,,0.3523583451927952,0.0,0.0,0.9394040776180284,0.0,100.0,,,NSRD0799 Comp 12 53 CONS,-53um,CONS,,64.61,8.352,0.576,0.038,0.055,0.092,0.014,0.012,0.287,0.349,0.059,0.007,-0.001,-0.001,0.004,0.002,0.015,0.008,0.058,0.013,0.003,0.004,-0.001,0.003,-0.45,-0.78,-1.26,-2.49,,,,,,
NSRD0799,Comp 13,53,DTR,CONS,N9821XD21,47-44710292,0.9788256202329011,6.773923128348339,,0.0,,0.9008453450729177,,0.0,90.29792852214929,0.0,,0.0,,0.41309208357150456,0.0,0.0,0.6353853006250583,0.0,100.0,,,NSRD0799 Comp 13 53 CONS,-53um,CONS,84.2,65.47,7.62,0.59,0.042,0.055,0.099,0.016,0.018,0.31,0.325,0.021,0.005,-0.001,0.009,-0.001,0.001,0.011,0.009,0.078,0.012,0.002,0.002,0.002,0.003,-0.4,-0.84,-1.26,-2.5,,,,,,
NSRD0799,Comp 13,53,DTR,CONS,N9821XD21,47-44710292,0.9788256202329011,6.773923128348339,,0.0,,0.9008453450729177,,0.0,90.29792852214929,0.0,,0.0,,0.41309208357150456,0.0,0.0,0.6353853006250583,0.0,100.0,,,NSRD0799 Comp 13 53 CONS,-53um,CONS,,64.66,8.19,0.608,0.039,0.056,0.098,0.016,0.018,0.313,0.351,0.025,0.007,0.001,-0.001,0.004,0.002,0.014,0.01,0.066,0.014,0.003,-0.001,0.001,0.002,-0.41,-0.81,-1.23,-2.45,,,,,,
NSRD0799,Comp 14,53,DTR,CONS,N9821XD21,48-44710293,1.3582596538547778,5.505994933742309,,0.0,,1.2745571486077194,,0.0,90.27082399288376,0.0,,0.0,,0.2490713084907918,0.0,0.0,1.341292962420623,0.0,100.0,,,NSRD0799 Comp 14 53 CONS,-53um,CONS,83.46,65.42,7.192,0.693,0.063,0.046,0.095,0.014,0.014,0.378,0.296,0.015,0.008,-0.001,-0.001,-0.001,0.002,0.009,0.015,0.182,0.013,0.001,-0.001,0.002,0.003,-0.25,-0.78,-1.32,-2.35,,,,,,
NSRD0799,Comp 14,53,DTR,CONS,N9821XD21,48-44710293,1.3582596538547778,5.505994933742309,,0.0,,1.2745571486077194,,0.0,90.27082399288376,0.0,,0.0,,0.2490713084907918,0.0,0.0,1.341292962420623,0.0,100.0,,,NSRD0799 Comp 14 53 CONS,-53um,CONS,,64.72,7.622,0.735,0.063,0.053,0.099,0.015,0.017,0.396,0.308,0.027,0.012,-0.001,-0.001,0.005,0.003,0.014,0.015,0.153,0.016,0.001,0.001,0.001,0.001,-0.33,-0.68,-1.27,-2.28,,,,,,
NSRD0799,Comp 16,53,DTR,CONS,N9821XD21,49-44710294,1.89132091350142,4.454079399250555,,0.0,,1.4428361194000614,,0.0,90.51657450346953,0.0,,0.0,,0.0,0.0,0.0,1.6951890643784409,0.0,100.0,,,NSRD0799 Comp 16 53 CONS,-53um,CONS,84.99,66.06,6.13,0.653,0.069,0.042,0.074,0.009,0.015,0.384,0.22,0.02,0.008,-0.001,0.002,-0.001,0.002,0.013,0.02,0.211,0.014,0.001,-0.001,0.001,0.003,-0.26,-0.75,-1.35,-2.36,,,,,,
NSRD0799,Comp 16,53,DTR,CONS,N9821XD21,49-44710294,1.89132091350142,4.454079399250555,,0.0,,1.4428361194000614,,0.0,90.51657450346953,0.0,,0.0,,0.0,0.0,0.0,1.6951890643784409,0.0,100.0,,,NSRD0799 Comp 16 53 CONS,-53um,CONS,,66.35,5.75,0.605,0.065,0.042,0.068,0.008,0.018,0.351,0.205,0.012,0.011,-0.001,-0.001,0.004,0.004,0.017,0.02,0.179,0.017,0.004,-0.001,0.002,0.003,-0.31,-0.81,-1.29,-2.41,,,,,,
NSRD0799,Comp 17,53,DTR,CONS,N9821XD21,50-44710295,2.498254610945882,7.4811445940273185,,0.0,,1.8470415525909054,,0.0,86.16239121188723,0.0,,0.0,,0.3065379414482776,0.0,0.0,1.7046300891003927,0.0,100.0,,,NSRD0799 Comp 17 53 CONS,-53um,CONS,85.6,65.09,7.662,0.706,0.058,0.046,0.104,0.012,0.017,0.382,0.28,0.016,0.007,-0.001,-0.001,-0.001,0.002,0.015,0.014,0.138,0.012,0.002,0.001,0.002,0.003,-0.24,-0.72,-1.36,-2.32,,,,,,
NSRD0799,Comp 17,53,DTR,CONS,N9821XD21,50-44710295,2.498254610945882,7.4811445940273185,,0.0,,1.8470415525909054,,0.0,86.16239121188723,0.0,,0.0,,0.3065379414482776,0.0,0.0,1.7046300891003927,0.0,100.0,,,NSRD0799 Comp 17 53 CONS,-53um,CONS,,65.79,6.265,0.685,0.057,0.045,0.098,0.012,0.016,0.35,0.281,0.031,0.01,-0.001,-0.001,0.005,0.005,0.022,0.016,0.119,0.014,0.003,-0.001,0.002,0.003,-0.34,-0.75,-1.26,-2.35,,,,,,
NSRD0800,Comp 4,53,DTR,CONS,N9821XD21,51-44710296,0.836237857561201,8.501156233815092,,0.0,,1.3796069026315159,,0.0,88.01058877385577,0.9124050600903362,,0.0,,0.0,0.0,0.0,0.3600051720460878,0.0,100.0,,,NSRD0800 Comp 4 53 CONS,-53um,CONS,81.6,64.78,8.33,0.384,0.029,0.074,0.099,0.016,0.006,0.31,0.191,0.026,0.004,-0.001,0.001,0.004,0.005,0.008,0.004,0.037,0.011,0.001,-0.001,-0.001,0.007,-0.38,-0.62,-1.27,-2.27,,,,,,
NSRD0800,Comp 4,53,DTR,CONS,N9821XD21,51-44710296,0.836237857561201,8.501156233815092,,0.0,,1.3796069026315159,,0.0,88.01058877385577,0.9124050600903362,,0.0,,0.0,0.0,0.0,0.3600051720460878,0.0,100.0,,,NSRD0800 Comp 4 53 CONS,-53um,CONS,,65.92,7.178,0.318,0.025,0.056,0.083,0.013,0.006,0.245,0.165,0.021,0.006,-0.001,-0.001,0.005,0.004,0.008,0.007,0.043,0.016,0.002,-0.001,0.001,0.003,-0.41,-0.8,-1.28,-2.49,,,,,,
NSRD0800,Comp 5,53,DTR,CONS,N9821XD21,52-44710297,2.1506286947281987,7.047734692861179,,0.0,,1.6028809173197487,,0.0,88.09617101887103,0.0,,0.0,,0.0,0.0,0.0,1.1025846762198301,0.0,100.0,,,NSRD0800 Comp 5 53 CONS,-53um,CONS,83.3,64.02,8.69,0.645,0.052,0.067,0.105,0.016,0.038,0.421,0.26,0.027,0.009,-0.001,0.001,0.004,0.009,0.015,0.011,0.092,0.014,0.001,-0.001,-0.001,0.009,-0.29,-0.68,-1.18,-2.15,,,,,,
NSRD0800,Comp 5,53,DTR,CONS,N9821XD21,52-44710297,2.1506286947281987,7.047734692861179,,0.0,,1.6028809173197487,,0.0,88.09617101887103,0.0,,0.0,,0.0,0.0,0.0,1.1025846762198301,0.0,100.0,,,NSRD0800 Comp 5 53 CONS,-53um,CONS,,65.59,7.058,0.514,0.044,0.048,0.087,0.013,0.024,0.312,0.205,0.019,0.008,-0.001,-0.001,0.005,0.005,0.011,0.013,0.097,0.017,0.002,0.004,0.001,0.003,-0.32,-0.87,-1.2,-2.39,,,,,,
NSRD0800,Comp 6,53,DTR,CONS,N9821XD21,53-44710298,1.7496132620664027,6.677484976899711,,0.0,,0.9225994634160842,,0.0,89.47644033122728,0.0,,0.0,,0.0,0.0,0.0,1.1738619663905245,0.0,100.0,,,NSRD0800 Comp 6 53 CONS,-53um,CONS,81.4,64.44,7.939,0.812,0.07,0.043,0.103,0.014,0.022,0.445,0.27,0.027,0.01,-0.001,0.001,0.004,0.004,0.011,0.014,0.146,0.013,0.003,-0.001,-0.001,0.004,-0.25,-0.75,-1.23,-2.23,,,,,,
NSRD0800,Comp 6,53,DTR,CONS,N9821XD21,53-44710298,1.7496132620664027,6.677484976899711,,0.0,,0.9225994634160842,,0.0,89.47644033122728,0.0,,0.0,,0.0,0.0,0.0,1.1738619663905245,0.0,100.0,,,NSRD0800 Comp 6 53 CONS,-53um,CONS,,65.25,7.049,0.737,0.064,0.035,0.097,0.013,0.021,0.36,0.248,0.012,0.01,-0.001,-0.001,0.004,0.004,0.015,0.016,0.159,0.019,0.002,0.002,0.001,0.002,-0.29,-0.93,-1.19,-2.41,,,,,,
NSRD0800,Comp 8,53,DTR,CONS,N9821XD21,54-44710299,1.8673502172294172,5.92215129840804,,0.0,,2.0316648059753613,,0.0,88.89603536737266,0.0,,0.0,,0.0,0.0,0.0,1.282798311014493,0.0,100.0,,,NSRD0800 Comp 8 53 CONS,-53um,CONS,81.8,64.92,6.919,0.738,0.073,0.057,0.079,0.01,0.021,0.479,0.209,0.022,0.018,-0.001,0.001,0.004,0.004,0.012,0.017,0.255,0.014,0.001,-0.001,0.001,0.005,-0.2,-0.55,-1.22,-1.97,,,,,,
NSRD0800,Comp 8,53,DTR,CONS,N9821XD21,54-44710299,1.8673502172294172,5.92215129840804,,0.0,,2.0316648059753613,,0.0,88.89603536737266,0.0,,0.0,,0.0,0.0,0.0,1.282798311014493,0.0,100.0,,,NSRD0800 Comp 8 53 CONS,-53um,CONS,,66.22,5.735,0.616,0.068,0.044,0.066,0.009,0.021,0.377,0.173,0.016,0.018,-0.001,-0.001,0.004,0.003,0.01,0.02,0.263,0.019,0.002,-0.001,-0.001,0.002,-0.28,-0.78,-1.26,-2.32,,,,,,
NSRD0800,Comp 11,53,DTR,CONS,N9821XD21,55-44710300,1.6527347025480035,6.296722108448825,,0.0,,1.241410609204985,,0.0,89.87477948004343,0.0,,0.0,,0.0,0.0,0.0,0.9343530997547538,0.0,100.0,,,NSRD0800 Comp 11 53 CONS,-53um,CONS,83.7,65.24,7.451,0.585,0.046,0.051,0.07,0.011,0.021,0.384,0.253,0.013,0.005,-0.001,0.001,0.002,0.001,0.011,0.008,0.064,0.011,0.001,-0.001,-0.001,0.006,-0.34,-0.86,-1.17,-2.37,,,,,,
NSRD0800,Comp 11,53,DTR,CONS,N9821XD21,55-44710300,1.6527347025480035,6.296722108448825,,0.0,,1.241410609204985,,0.0,89.87477948004343,0.0,,0.0,,0.0,0.0,0.0,0.9343530997547538,0.0,100.0,,,NSRD0800 Comp 11 53 CONS,-53um,CONS,,66.31,6.412,0.48,0.04,0.039,0.064,0.01,0.019,0.304,0.218,0.019,0.007,-0.001,-0.001,0.003,0.004,0.014,0.009,0.067,0.012,0.002,0.001,0.001,0.002,-0.39,-1.04,-1.19,-2.62,,,,,,
NSRD0800,Comp 15,53,DTR,CONS,N9821XD21,56-44710301,0.9119279474695754,5.54349945135864,,0.0,,0.0,,0.0,92.90194478020499,0.0,,0.0,,0.0,0.0,0.0,0.6426278209667975,0.0,100.0,,,NSRD0800 Comp 15 53 CONS,-53um,CONS,85.4,65.22,7.332,0.66,0.048,0.049,0.091,0.011,0.022,0.342,0.37,0.017,0.006,-0.001,0.001,0.003,0.004,0.012,0.008,0.064,0.013,0.001,-0.001,0.001,0.005,-0.37,-0.93,-1.11,-2.41,,,,,,
NSRD0800,Comp 15,53,DTR,CONS,N9821XD21,56-44710301,0.9119279474695754,5.54349945135864,,0.0,,0.0,,0.0,92.90194478020499,0.0,,0.0,,0.0,0.0,0.0,0.6426278209667975,0.0,100.0,,,NSRD0800 Comp 15 53 CONS,-53um,CONS,,66.34,6.262,0.553,0.044,0.039,0.077,0.01,0.018,0.264,0.325,0.013,0.006,-0.001,-0.001,0.003,0.004,0.014,0.01,0.068,0.015,0.003,0.001,0.001,0.003,-0.4,-1.05,-1.19,-2.64,,,,,,
NSRD0801,Comp 3,53,DTR,CONS,N9821XD21,57-44710302,0.9447631571483925,3.853275186079137,,0.0,,0.668630589477116,,0.0,88.21305694223675,5.590949832143163,,0.0,,0.0,0.0,0.0,0.7293242929154224,0.0,100.0,,,NSRD0801 Comp 3 53 CONS,-53um,CONS,84.4,67.86,4.607,0.304,0.024,0.029,0.109,0.009,0.008,0.18,0.145,-0.001,0.002,-0.001,0.004,0.001,-0.001,0.002,0.007,0.049,0.008,-0.001,0.003,-0.001,-0.001,-0.4,-0.97,-1.21,-2.58,,,,,,
NSRD0801,Comp 4,53,DTR,CONS,N9821XD21,58-44710303,0.9069378521124516,3.590062300025358,,0.0,,0.5319777252776948,,0.0,93.86201952362362,0.4985523874654752,,0.0,,0.0,0.0,0.0,0.6104502114954176,0.0,100.0,,,NSRD0801 Comp 4 53 CONS,-53um,CONS,89.0,67.94,4.515,0.306,0.027,0.034,0.12,0.009,0.011,0.183,0.159,0.014,0.004,-0.001,0.003,0.004,0.007,0.005,0.006,0.048,0.01,0.001,-0.001,0.002,0.001,-0.41,-1.06,-1.22,-2.69,,,,,,
NSRD0801,Comp 5,53,DTR,CONS,N9821XD21,59-44710304,1.069683362632862,4.813330423893158,,0.0,,1.0600173146986722,,0.0,91.64339468537456,0.0,,0.0,,0.0,0.0,0.0,1.413574213400742,0.0,100.0,,,NSRD0801 Comp 5 53 CONS,-53um,CONS,88.4,67.39,5.197,0.306,0.025,0.033,0.114,0.014,0.009,0.226,0.125,0.02,0.003,-0.001,0.002,0.002,0.004,0.005,0.006,0.058,0.013,-0.001,-0.001,-0.001,-0.001,-0.38,-0.91,-1.3,-2.59,,,,,,
NSRD0801,Comp 6,53,DTR,CONS,N9821XD21,60-44710305,0.9663443670623779,3.139090110945292,,0.0,,1.0534322183425864,,0.0,93.45380891028887,0.0,,0.0,,0.0,0.0,0.0,1.387324393360873,0.0,100.0,,,NSRD0801 Comp 6 53 CONS,-53um,CONS,89.2,67.88,4.148,0.368,0.037,0.04,0.123,0.014,0.013,0.29,0.086,0.005,0.003,-0.001,0.004,0.001,-0.001,0.002,0.01,0.123,0.009,-0.001,-0.001,-0.001,-0.001,-0.32,-0.81,-1.31,-2.44,,,,,,
NSRD0801,Comp 7,53,DTR,CONS,N9821XD21,61-44710306,0.820494801175002,3.594232266387921,,0.0,,0.7764606515348601,,0.0,93.58552496802618,0.0,,0.0,,0.0,0.0,0.0,1.223287312876034,0.0,100.0,,,NSRD0801 Comp 7 53 CONS,-53um,CONS,88.6,67.57,4.685,0.364,0.036,0.034,0.116,0.016,0.024,0.296,0.076,0.022,0.003,-0.001,0.002,0.003,0.004,-0.001,0.008,0.094,0.008,0.001,0.002,0.001,-0.001,-0.33,-1.04,-1.17,-2.54,,,,,,
NSRD0801,Comp 8,53,DTR,CONS,N9821XD21,62-44710307,0.821465673562475,2.9140511600706236,,0.0,,0.850522354548282,,0.0,93.31637552570686,0.0,,0.0,,0.0,0.0,0.0,2.097585286111755,0.0,100.0,,,NSRD0801 Comp 8 53 CONS,-53um,CONS,89.4,67.9,4.352,0.346,0.032,0.034,0.138,0.017,0.01,0.295,0.125,0.038,0.004,0.001,0.002,0.004,0.003,0.004,0.006,0.054,0.01,-0.001,-0.001,-0.001,-0.001,-0.42,-1.0,-1.23,-2.65,,,,,,
NSRD0796,Comp 2,53,DTR,CONS,N9821XD21,63-44710308,0.816056440028405,7.011814293731739,,0.0,,1.996725900565186,,0.0,67.30641973092699,22.86898363474766,,0.0,,0.0,0.0,0.0,0.0,0.0,100.0,,,NSRD0796 Comp 2 53 CONS,-53um,CONS,63.1,65.29,6.986,0.197,0.024,0.089,0.052,0.019,0.008,0.27,0.046,0.009,0.004,-0.001,-0.001,0.002,0.001,-0.001,0.006,0.022,0.009,0.001,-0.001,-0.001,0.004,-0.13,-0.32,-0.75,-1.2,,,,,,
NSRD0796,Comp 3,53,DTR,CONS,N9821XD21,64-44710309,1.0872175677541038,8.835908827008112,,0.0,,2.306053359045338,,0.0,86.83194983820307,0.7374069545695122,,0.0,,0.2014634534198672,0.0,0.0,0.0,0.0,100.0,,,NSRD0796 Comp 3 53 CONS,-53um,CONS,84.1,63.97,9.393,0.356,0.032,0.093,0.085,0.02,0.013,0.366,0.14,0.009,0.003,-0.001,-0.001,0.001,-0.001,-0.001,0.004,0.025,0.008,0.002,-0.001,-0.001,0.003,-0.26,-0.69,-1.03,-1.98,,,,,,
NSRD0796,Comp 4,53,DTR,CONS,N9821XD21,65-44710310,0.9906585001042257,7.540565711443395,,0.0,,2.665520027583687,,0.0,88.80325576086868,0.0,,0.0,,0.0,0.0,0.0,0.0,0.0,100.0,,,NSRD0796 Comp 4 53 CONS,-53um,CONS,86.4,65.37,7.773,0.211,0.021,0.091,0.093,0.02,0.005,0.29,0.055,0.015,0.003,-0.001,-0.001,0.001,-0.001,-0.001,0.003,0.019,0.007,-0.001,-0.001,-0.001,0.002,-0.3,-0.73,-1.22,-2.25,,,,,,
NSRD0796,Comp 5,53,DTR,CONS,N9821XD21,66-44710311,1.4697699100007904,8.02036316242336,,0.0,,4.337927552227072,,0.0,86.17193937534877,0.0,,0.0,,0.0,0.0,0.0,0.0,0.0,100.0,,,NSRD0796 Comp 5 53 CONS,-53um,CONS,84.7,64.38,8.399,0.275,0.024,0.111,0.101,0.018,0.01,0.39,0.076,0.01,0.003,0.001,0.001,0.002,-0.001,0.002,0.004,0.023,0.008,0.001,-0.001,-0.001,0.002,-0.26,-0.25,-1.15,-1.66,,,,,,
NSRD0796,Comp 6,53,DTR,CONS,N9821XD21,67-44710312,0.0,5.57245803273698,,0.0,,4.069203357249784,,0.0,90.35833861001323,0.0,,0.0,,0.0,0.0,0.0,0.0,0.0,100.0,,,NSRD0796 Comp 6 53 CONS,-53um,CONS,86.8,66.67,5.505,0.175,0.02,0.089,0.088,0.018,0.006,0.278,0.063,0.037,0.004,-0.001,-0.001,0.001,-0.001,0.003,0.004,0.026,0.009,0.002,0.001,-0.001,0.003,-0.29,-0.39,-1.07,-1.75,,,,,,
NSRD0796,Comp 7,53,DTR,CONS,N9821XD21,68-44710313,0.0,8.050651294986308,,0.0,,3.1997125955630215,,0.0,88.0800764294147,0.6695596800359697,,0.0,,0.0,0.0,0.0,0.0,0.0,100.0,,,NSRD0796 Comp 7 53 CONS,-53um,CONS,84.9,64.57,8.441,0.235,0.023,0.101,0.091,0.019,0.005,0.299,0.073,0.05,0.003,-0.001,-0.001,0.002,-0.001,0.003,0.003,0.019,0.008,0.002,-0.001,-0.001,0.003,-0.31,-0.42,-1.07,-1.8,,,,,,
GVRD0267,Comp 4,53,DTR,CONS,N9821XD21,69-44710314,0.0,6.360514594372453,,0.0,,1.6862499102870028,,0.0,89.01623653150298,2.936998963837558,,0.0,,0.0,0.0,0.0,0.0,0.0,100.0,,,GVRD0267 Comp 4 53 CONS,-53um,CONS,86.58,66.74,6.298,0.138,0.019,0.066,0.074,0.015,0.006,0.207,0.015,0.008,0.003,0.001,0.004,0.001,-0.001,0.004,0.002,0.022,0.004,0.001,0.001,0.001,0.004,-0.35,-0.64,-1.19,-2.18,,,,,,
GVRD0267,Comp 5,53,DTR,CONS,N9821XD21,70-44710315,0.0,6.2461810911536,,0.0,,1.583001306989242,,0.0,89.35994361488721,1.220199088252159,,0.0,,0.0,0.0,0.0,0.0,1.5906748987177755,100.0,,,GVRD0267 Comp 5 53 CONS,-53um,CONS,88.29,66.32,6.542,0.179,0.015,0.06,0.086,0.017,0.006,0.213,0.012,0.007,0.003,-0.001,0.007,0.002,-0.001,0.002,0.003,0.03,0.009,0.001,-0.001,0.001,0.001,-0.34,-0.73,-1.21,-2.28,,,,,,
GVRD0267,Comp 6,53,DTR,CONS,N9821XD21,71-44710316,0.0,6.052298859010024,,0.0,,1.6222453565276616,,0.0,91.07930484154654,1.246150942915774,,0.0,,0.0,0.0,0.0,0.0,0.0,100.0,,,GVRD0267 Comp 6 53 CONS,-53um,CONS,88.29,66.85,5.974,0.122,0.019,0.062,0.071,0.014,0.006,0.204,0.014,0.016,0.004,-0.001,0.007,0.001,0.001,0.004,0.002,0.022,0.006,0.001,-0.001,0.001,0.004,-0.37,-0.72,-1.2,-2.29,,,,,,
GVRD0267,Comp 7,53,DTR,CONS,N9821XD21,72-44710317,0.0,4.435649558447983,,0.0,,1.2437246245693108,,0.0,92.6656968430996,1.654928973883111,,0.0,,0.0,0.0,0.0,0.0,0.0,100.0,,,GVRD0267 Comp 7 53 CONS,-53um,CONS,89.61,68.06,4.643,0.083,0.011,0.053,0.068,0.014,0.006,0.167,0.012,0.009,0.003,-0.001,0.006,0.003,-0.001,0.003,0.002,0.026,0.006,0.002,-0.001,0.001,0.003,-0.44,-0.89,-1.19,-2.52,,,,,,
GVRD0267,Comp 8,53,DTR,CONS,N9821XD21,73-44710318,0.0,5.3944701939626984,,0.0,,1.2851808713183366,,0.0,92.57881528690324,0.7415336478157504,,0.0,,0.0,0.0,0.0,0.0,0.0,100.0,,,GVRD0267 Comp 8 53 CONS,-53um,CONS,88.47,67.23,5.707,0.1,0.019,0.062,0.078,0.015,0.006,0.182,0.016,0.012,0.003,-0.001,0.007,0.001,0.002,0.006,0.002,0.026,0.011,0.002,-0.001,0.001,0.005,-0.42,-0.73,-1.23,-2.38,,,,,,
GVRD0267,Comp 9,53,DTR,CONS,N9821XD21,74-44710319,0.0,5.789140410361923,,0.0,,2.405339326106895,,0.0,90.26797969298934,0.0,,0.0,,0.0,0.0,0.0,0.0,1.5375405705418264,100.0,,,GVRD0267 Comp 9 53 CONS,-53um,CONS,89.23,66.38,6.137,0.173,0.019,0.077,0.083,0.016,0.01,0.252,0.022,0.007,0.004,-0.001,0.005,0.003,-0.001,0.002,0.003,0.034,0.003,0.001,-0.001,0.001,0.004,-0.34,-0.56,-1.22,-2.12,,,,,,
GVRD0268,Comp 2,53,DTR,CONS,N9821XD21,75-44710320,0.0,7.146714615413379,,0.0,,1.5072976637777715,,0.0,87.22884337570379,4.117144345105052,,0.0,,0.0,0.0,0.0,0.0,0.0,100.0,,,GVRD0268 Comp 2 53 CONS,-53um,CONS,81.82,66.27,6.944,0.094,0.018,0.065,0.07,0.018,0.004,0.16,0.029,0.003,0.003,-0.001,0.002,0.002,0.003,0.004,0.005,0.02,0.011,-0.001,0.002,-0.001,-0.001,-0.44,-0.79,-1.06,-2.29,,,,,,
GVRD0268,Comp 3,53,DTR,CONS,N9821XD21,76-44710321,0.0,5.62038190591039,,0.0,,1.4182805926299005,,0.0,91.9024359958605,1.0589015055992084,,0.0,,0.0,0.0,0.0,0.0,0.0,100.0,,,GVRD0268 Comp 3 53 CONS,-53um,CONS,86.3,67.18,5.777,0.091,0.016,0.068,0.074,0.02,0.009,0.16,0.02,-0.001,0.003,-0.001,0.002,0.002,0.004,0.002,0.004,0.024,0.018,-0.001,-0.001,-0.001,-0.001,-0.43,-0.89,-1.11,-2.43,,,,,,
GVRD0268,Comp 4,53,DTR,CONS,N9821XD21,77-44710322,0.0,6.559635853352408,,0.0,,1.228092094172035,,0.0,89.6900299015649,0.9039877443556904,,0.0,,0.0,0.0,0.0,0.0,1.6182544065549624,100.0,,,GVRD0268 Comp 4 53 CONS,-53um,CONS,86.6,66.58,6.586,0.146,0.019,0.077,0.062,0.017,0.006,0.174,0.007,-0.001,0.002,-0.001,0.002,0.001,0.003,0.003,0.004,0.021,0.007,-0.001,-0.001,-0.001,-0.001,-0.43,-0.98,-1.01,-2.42,,,,,,
GVRD0268,Comp 5,53,DTR,CONS,N9821XD21,78-44710323,0.0,5.6054081078429645,,0.0,,1.9978820994266802,,0.0,89.58553606496861,1.249248821751401,,0.0,,0.0,0.0,0.0,0.0,1.5619249060103386,100.0,,,GVRD0268 Comp 5 53 CONS,-53um,CONS,88.2,66.7,5.934,0.179,0.028,0.07,0.072,0.017,0.007,0.241,0.001,0.008,0.002,-0.001,0.004,0.002,0.002,0.004,0.006,0.035,0.005,-0.001,-0.001,-0.001,-0.001,-0.31,-0.61,-1.14,-2.06,,,,,,
GVRD0268,Comp 6,53,DTR,CONS,N9821XD21,79-44710324,0.0,7.1309601590107015,,0.0,,1.0999265688471722,,0.0,89.89116834379234,1.8779449283497678,,0.0,,0.0,0.0,0.0,0.0,0.0,100.0,,,GVRD0268 Comp 6 53 CONS,-53um,CONS,87.2,66.35,6.88,0.122,0.013,0.089,0.066,0.017,0.004,0.164,0.028,0.008,0.003,-0.001,0.001,0.003,0.004,0.004,0.003,0.019,0.008,-0.001,0.001,-0.001,-0.001,-0.46,-0.91,-1.02,-2.39,,,,,,
GVRD0268,Comp 7,53,DTR,CONS,N9821XD21,80-44710325,0.0,7.097100006093855,,0.0,,0.6806787753786413,,0.0,89.71503617511871,2.5071850434087883,,0.0,,0.0,0.0,0.0,0.0,0.0,100.0,,,GVRD0268 Comp 7 53 CONS,-53um,CONS,86.1,66.5,6.745,0.115,0.015,0.073,0.084,0.022,0.003,0.182,0.034,0.007,0.004,-0.001,0.002,0.003,0.008,0.004,0.003,0.015,0.005,-0.001,0.001,0.001,0.002,-0.5,-1.04,-0.96,-2.5,,,,,,
GVRD0268,Comp 8,53,DTR,CONS,N9821XD21,81-44710326,0.0,4.010881780354984,,0.0,,0.19229990753413143,,0.0,93.42497743563737,2.3718408764735055,,0.0,,0.0,0.0,0.0,0.0,0.0,100.0,,,GVRD0268 Comp 8 53 CONS,-53um,CONS,90.5,68.56,4.314,0.073,0.011,0.06,0.096,0.02,0.001,0.13,0.018,0.007,0.003,-0.001,0.004,0.003,0.006,0.004,0.003,0.011,0.006,0.001,0.001,0.001,0.001,-0.6,-1.29,-0.98,-2.87,,,,,,
