Repository: fmgben/IBStilpnomelane

This repository is related to Normative mineralogy at Iron Bridge
with special attention paid to the modelling of recovery and hardness.

File: reference/DTW53_assays.csv
Sample ID,Type,Fe_%,SiO2_%,Al2O3_%,TiO2_%,Mn_%,CaO_%,P XRF_%,S XRF_%,MgO_%,K2O_%,Na2O_%,Zn_%,As_%,Cl_%,Cu_%,Pb_%,Ba_%,V_%,Cr_%,Ni_%,Co_%,Sn XRF_%,Zr_%,Sr_%,Fe3O4_%,LOI_371_%,LOI_650_%,LOI_1000_%,LOI_ Total_%,P80_um_(l),Mass_g
NSRD0796-F-2,Feed,35.2,39.7,1.4,0.06,0.56,0.44,0.12,0.06,1.8,0.35,0.03,0,0,0,0,0,0,0,0.01,0.01,0,0,0,0.01,25,0.49,4.33,-0.08,4.74,30.62,40.034
NSRD0796-F-3,Feed,35.61,37.45,1.73,0.08,0.57,0.59,0.09,0.07,2.36,0.52,0.04,0,0,0,0,0,0.01,0,0.01,0.01,0,0,0,0.01,36.7,0.11,5.28,-0.34,5.05,24.39,40.085
NSRD0796-F-4,Feed,35.04,39.61,1.14,0.05,0.6,0.79,0.1,0.03,1.98,0.26,0.04,0,0,0,0,0,0,0,0.01,0.01,0,0,0,0.01,37.7,0.08,5.11,-0.45,4.74,30.04,40.009
NSRD0796-F-5,Feed,35.67,35.33,1.45,0.07,0.62,0.71,0.1,0.08,2.41,0.31,0.07,0,0,0,0,0,0.01,0,0.01,0.01,0,0,0,0.01,33.3,0.33,7.31,-0.35,7.29,30.06,40.053
NSRD0796-F-6,Feed,34.44,34.82,1.28,0.05,0.6,0.67,0.1,0.06,2.25,0.35,0.2,0,0,0,0,0,0,0,0.01,0.01,0,0,0,0.01,26.9,2.22,8.01,-0.23,10,25.87,40.036
NSRD0796-F-7,Feed,35.36,36.67,1.1,0.05,0.59,0.79,0.08,0.02,2.02,0.29,0.21,0,0,0,0,0,0,0,0.01,0.01,0,0,0,0.01,32.5,0.27,7.21,-0.31,7.17,28.04,40.041
NSRD0797-F-3,Feed,33.34,37.87,2.03,0.09,0.49,0.79,0.09,0.1,3.26,0.19,0.06,0,0,0,0,0,0.01,0,0.01,0.01,0,0,0.01,0.01,29.4,7.04,0.64,6.57,-0.17,28.45,40.024
NSRD0797-F-4,Feed,34.11,38.99,1.06,0.05,0.62,1.39,0.09,0.02,2.65,0.28,0.06,0,0,0,0,0,0.01,0,0.01,0,0,0,0,0.01,36.4,5.38,0.32,4.51,0.55,28.98,40.05
NSRD0797-F-8,Feed,35.24,38.04,1.36,0.06,0.56,1,0.1,0.05,2.72,0.28,0.07,0,0,0,0,0,0.01,0,0.01,0,0,0,0,0.01,36.1,5.05,0.36,4.66,0.03,30.53,39.999
NSRD0797-F-9,Feed,36.67,36.65,1.25,0.06,0.58,1.29,0.12,0.03,2.54,0.43,0.05,0,0,0.01,0,0,0.01,0,0.01,0,0,0,0.01,0.01,40.5,4.31,0.22,3.81,0.28,29.98,40.083
NSRD0797-F-13,Feed,35.93,37.87,1.06,0.05,0.6,1.58,0.09,0.02,2.23,0.72,0.05,0,0,0,0,0,0.02,0,0.01,0,0,0,0,0.01,41.7,3.72,0.08,2.93,0.71,31.84,39.947
NSRD0797-F-14,Feed,31.38,40.63,2.2,0.1,0.53,1.02,0.16,0.12,3.15,0.56,0.1,0,0,0,0,0,0.02,0,0.01,0.01,0,0,0,0.02,26.9,5.96,0.73,5.18,0.05,29.78,40.079
NSRD0798-F-3,Feed,36.06,37.2,1.27,0.06,0.59,0.7,0.11,0.04,2.35,0.36,0.06,0,0,0,0,0,0.01,0,0.01,0.01,0,0,0,0.01,34.79,0.57,5.07,-0.24,5.4,33.56,40.025
NSRD0798-F-4,Feed,36,37.23,1.39,0.07,0.58,1.47,0.1,0.09,2.2,0.53,0.05,0,0,0,0,0,0.01,0,0.01,0.01,0,0,0,0.01,38.2,0.3,3.6,0.58,4.48,34.94,39.973
NSRD0798-F-5,Feed,34.34,38.55,1.7,0.08,0.49,2.12,0.14,0.08,2.07,1.13,0.05,0,0,0,0,0,0.02,0,0.01,0.01,0,0,0,0.01,34.96,0.14,2.89,1.26,4.29,33.01,39.982
NSRD0798-F-6,Feed,31.76,41.21,1.59,0.09,0.39,2.16,0.11,0.13,2.31,0.55,0.07,0,0,0,0,0,0.01,0,0.01,0.01,0,0,0,0.01,28.7,0.54,3.77,1.43,5.74,33.16,39.989
NSRD0798-F-7,Feed,31.9,40.5,1.82,0.09,0.4,1.15,0.09,0.11,2.34,0.51,0.1,0,0,0,0,0,0.01,0,0.01,0.01,0,0,0,0.01,22.7,1.51,5.23,0.38,7.12,35.83,39.988
NSRD0798-F-8,Feed,32.98,39.59,1.84,0.09,0.42,0.89,0.11,0.08,2.33,0.54,0.11,0,0,0,0,0,0.01,0,0.01,0.01,0,0,0,0.01,24.68,1.54,5.12,0.08,6.74,39.01,40.005
NSRD0798-F-9,Feed,30.33,40.19,2.57,0.12,0.38,1.46,0.11,0.21,2.61,0.69,0.12,0.01,0,0,0,0,0.01,0,0.02,0.01,0,0,0,0.01,16,1.71,5.62,0.73,8.06,35.3,39.997
NSRD0798-F-10,Feed,32.25,39.49,2.28,0.11,0.35,2,0.11,0.14,2.28,0.58,0.1,0.01,0,0,0,0,0.01,0,0.02,0.01,0,0,0,0.01,24.85,1.02,3.82,1.19,6.03,33.11,40.001
NSRD0799-F-5,Feed,30.51,42.97,3.61,0.17,0.42,0.9,0.12,0.09,1.89,1.53,0.23,0.01,0,0,0,0,0.04,0,0.04,0.01,0,0,0.01,0.01,19.05,4.19,0.98,3,0.21,34.46,39.95
NSRD0799-F-6,Feed,30.96,41.27,2.75,0.12,0.44,1.54,0.12,0.06,2.39,1.33,0.24,0,0,0,0,0,0.03,0,0.03,0.01,0,0,0,0.01,29.05,5.08,0.27,4.01,0.8,32.45,39.99
NSRD0799-F-10,Feed,31.17,41.28,2.46,0.11,0.46,1.46,0.08,0.12,2.67,0.91,0.11,0,0,0,0,0,0.02,0,0.02,0.01,0,0,0,0.01,29.35,5.65,0.29,4.6,0.76,29.23,39.973
NSRD0799-F-12,Feed,31.45,41.12,3.02,0.14,0.43,1.27,0.08,0.09,2.38,1.57,0.29,0,0,0,0,0,0.04,0,0.02,0.01,0,0,0,0.01,29.56,4.54,0.31,3.64,0.59,31.89,39.95
NSRD0799-F-13,Feed,28.88,43.33,3.65,0.16,0.43,1.34,0.09,0.35,2.53,1.87,0.11,0.01,0,0,0.01,0,0.04,0,0.03,0.01,0,0,0.01,0.01,26.65,4.57,0.16,3.75,0.66,31.69,39.939
NSRD0799-F-14,Feed,23.33,46.38,6.69,0.29,0.33,1.13,0.08,0.24,3.11,2.65,0.11,0.01,0,0,0.01,0,0.07,0.01,0.06,0.02,0,0,0.01,0.01,16.65,5.66,0.49,4.45,0.72,30.41,39.94
NSRD0799-F-16,Feed,25.5,44.54,5.18,0.25,0.34,1.04,0.08,0.33,3.11,1.95,0.09,0.01,0,0,0.01,0,0.09,0.01,0.05,0.02,0,0,0.01,0.01,16.9,6.31,0.55,5.06,0.7,29.26,39.99
NSRD0799-F-17,Feed,23.78,46.39,5.88,0.27,0.32,1.24,0.1,0.27,2.95,2.66,0.1,0.01,0,0.01,0.01,0,0.1,0.01,0.05,0.02,0,0.01,0.01,0.01,16.95,5.57,0.46,4.37,0.74,29.74,40.002
NSRD0800-F-4,Feed,32.14,41.47,2.15,0.09,0.47,1.28,0.08,0.04,2.24,0.89,0.11,0.01,0,0,0,0,0.02,0,0.02,0.01,0,0,0,0.01,30.5,4,0.45,4.79,0.34,30.45,40.07
NSRD0800-F-5,Feed,28.11,43.3,4.28,0.19,0.42,1.05,0.08,0.37,2.77,1.81,0.1,0.01,0,0,0,0,0.04,0.01,0.04,0.01,0,0,0.01,0.01,23.2,4.59,0.47,5.34,0.28,28.26,40.09
NSRD0800-F-6,Feed,22.86,47.12,6.44,0.29,0.27,1.13,0.09,0.31,2.92,2.88,0.11,0.01,0,0.01,0.01,0,0.06,0.01,0.05,0.02,0,0,0.01,0.01,14.9,4.37,0.63,5.4,0.4,30.29,40
NSRD0800-F-8,Feed,22.08,47.43,6.3,0.3,0.31,1.04,0.07,0.37,3.28,2.46,0.12,0.01,0,0.01,0.01,0,0.06,0.01,0.06,0.02,0,0,0.01,0.01,11.8,5.16,0.73,6.42,0.53,28.57,39.99
NSRD0800-F-11,Feed,29.5,43.02,3.23,0.15,0.38,1.26,0.07,0.29,2.84,1.13,0.13,0.01,0,0,0,0,0.03,0,0.03,0.01,0,0,0.01,0.01,26.6,4.38,0.56,5.09,0.15,30.35,39.95
NSRD0800-F-15,Feed,31.11,40.52,2.98,0.13,0.38,1.39,0.09,0.17,2.56,1.29,0.13,0.01,0,0,0,0,0.02,0,0.03,0.01,0,0,0,0.02,29.3,4.39,0.48,5.24,0.37,29.02,40
NSRD0801-F-3,Feed,30.81,42.32,2.31,0.1,0.27,1.83,0.11,0.16,2.04,0.85,0.07,0,0,0,0,0,0.01,0,0.02,0.01,0,0,0,0.01,26,0.26,4.52,0.86,5.64,33.76,39.97
NSRD0801-F-4,Feed,31.65,41.29,1.87,0.08,0.36,1.99,0.11,0.16,1.92,0.7,0.06,0,0,0,0,0,0,0,0.02,0.01,0,0,0,0.01,28.4,0.26,4.68,0.99,5.93,29.1,40.01
NSRD0801-F-5,Feed,29.17,43.79,2.5,0.1,0.31,1.49,0.11,0.29,2.32,0.81,0.08,0,0,0,0,0,0.01,0,0.02,0.01,0,0,0,0.01,22.3,0.28,5.27,0.66,6.21,30.47,39.95
NSRD0801-F-6,Feed,25.38,44.2,3.76,0.15,0.37,1.8,0.12,0.47,3.06,1.08,0.1,0,0,0,0,0,0.01,0,0.03,0.01,0,0,0,0.01,12.4,0.5,6.78,1.1,8.38,34.64,40.02
NSRD0801-F-7,Feed,23.43,48.14,4.38,0.18,0.29,1.54,0.12,0.7,2.96,1.25,0.1,0,0,0,0,0,0.01,0,0.04,0.01,0,0,0.01,0.01,11.6,0.44,5.23,1.16,6.83,36.96,39.95
NSRD0801-F-8,Feed,30.42,40.93,2.38,0.1,0.32,1.88,0.11,0.13,2.69,0.81,0.09,0,0,0,0,0,0.01,0,0.02,0.01,0,0,0,0.01,24.6,0.38,5.36,0.99,6.73,30.55,40
GVRD0267-F-4,Feed,34.61,37.2,1.27,0.06,0.46,0.8,0.11,0.1,1.86,0.14,0.05,0,0,0.01,0,0,0,0,0.01,0,0,0,0,0.01,27.81,1.06,6.74,-0.02,7.78,31.5,40.07
GVRD0267-F-5,Feed,32.79,40.07,1.53,0.06,0.4,0.88,0.12,0.13,1.89,0.11,0.02,0,0,0.01,0,0,0,0,0.01,0,0,0,0,0.01,26.43,0.61,6.5,0.05,7.16,32.37,40
GVRD0267-F-6,Feed,32.32,40.37,1.58,0.07,0.47,0.79,0.1,0.11,2.07,0.15,0.03,0,0,0,0,0,0,0,0.01,0,0,0,0,0.01,26.23,0.48,6.93,0.04,7.45,34.11,39.98
GVRD0267-F-7,Feed,33.45,40.12,0.98,0.04,0.46,0.9,0.12,0.09,1.79,0.13,0.02,0,0,0,0,0,0,0,0.01,0,0,0,0,0.01,25.74,0.45,6.36,0.11,6.92,36.95,40.01
GVRD0267-F-8,Feed,33.68,39.97,1,0.05,0.45,0.93,0.12,0.06,1.63,0.17,0.02,0,0,0,0,0,0,0,0.01,0,0,0,0,0.01,29.59,0.5,6.17,0.04,6.71,35.41,39.96
GVRD0267-F-9,Feed,31.48,40.16,1.6,0.07,0.53,0.73,0.09,0.35,2.29,0.13,0.02,0,0,0,0,0,0,0,0.02,0,0,0,0,0.01,25.05,0.09,8.41,0.38,8.88,32.54,39.99
GVRD0268-F-2,Feed,35.46,38.25,0.97,0.04,0.57,0.47,0.12,0.04,1.49,0.3,0.01,0,0,0,0,0,0,0,0.01,0.01,0,0,0,0.01,29.03,1.28,5.5,-0.19,6.59,31.55,40.06
GVRD0268-F-3,Feed,35.11,38.62,0.96,0.04,0.61,0.42,0.1,0.13,1.55,0.19,0.02,0,0,0,0,0,0,0,0.01,0,0,0,0,0.01,31.4,1.4,5.38,-0.01,6.77,28.78,40.04
GVRD0268-F-4,Feed,36.88,38.15,1.34,0.06,0.62,0.32,0.09,0.08,1.57,0.1,0.02,0,0,0,0,0,0,0,0.01,0,0,0,0,0,37.8,0.5,4.27,-0.21,4.56,28.13,40.03
GVRD0268-F-5,Feed,33.18,38.18,1.73,0.07,0.52,0.39,0.09,0.1,2.27,0.02,0.02,0,0,0,0,0,0,0,0.01,0.01,0,0,0,0,25.6,1.59,7.33,-0.11,8.81,27.61,40.02
GVRD0268-F-6,Feed,37.21,37.79,1.08,0.05,0.65,0.34,0.09,0.06,1.4,0.26,0.02,0,0,0,0,0,0,0,0.01,0,0,0,0,0,34.6,0.5,4.36,-0.18,4.68,29.76,39.99
GVRD0268-F-7,Feed,38.48,36.7,0.93,0.04,0.59,0.44,0.11,0.04,1.49,0.27,0.03,0,0,0,0,0,0,0,0.01,0,0,0,0,0.01,36.1,0.13,4.07,-0.27,3.93,31.05,40
GVRD0268-F-8,Feed,38.93,35.42,0.71,0.03,0.58,1.42,0.09,0.02,1.68,0.17,0.01,0,0,0,0,0,0,0,0,0,0,0,0,0.01,39.2,-0.05,3.24,0.65,3.84,32.46,39.99
GVRD0268-F-9,Feed,36.1,36.46,0.93,0.04,0.61,1.61,0.11,0.05,2.26,0.11,0.02,0,0,0,0,0,0.01,0,0,0,0,0,0,0.01,35.7,0.05,4.99,0.75,5.79,32.51,39.95
GVRD0269-F-2,Feed,35.75,39.58,1.35,0.07,0.63,0.56,0.14,0.1,1.5,0.24,0.01,0,0,0,0,0,0,0.01,0.01,0,0,0,0,0.01,31.03,0.25,3.65,-0.08,3.82,32.59,40
GVRD0269-F-3,Feed,33.36,38.94,1.75,0.08,0.5,0.51,0.13,0.13,2.42,0.19,0.03,0,0,0,0,0,0.01,0,0.01,0,0,0,0,0.01,29.2,0.16,7.08,-0.08,7.16,35.61,39.96
GVRD0269-F-4,Feed,35.38,37.23,1.71,0.08,0.57,0.54,0.15,0.13,1.98,0.05,0.02,0,0,0,0,0,0,0,0.02,0.01,0,0,0,0.01,32.58,0.14,6.45,-0.12,6.47,32.39,40.01
GVRD0269-F-5,Feed,34.05,40.47,1.93,0.09,0.59,0.38,0.1,0.15,1.74,0.19,0.01,0,0,0,0,0,0,0,0.02,0.02,0,0,0,0.01,32.29,0.16,5.12,-0.07,5.21,32.4,40.07
GVRD0269-F-6,Feed,35.17,38.85,1.03,0.05,0.6,1.28,0.11,0.05,1.76,0.31,0.01,0,0,0.02,0,0,0,0,0.01,0,0,0,0,0.01,34.41,-0.05,4.3,0.62,4.87,38.14,39.98
GVRD0269-F-7,Feed,35.7,38.6,1.15,0.05,0.6,1.27,0.12,0.1,1.83,0.41,0.01,0,0,0,0,0,0,0,0.01,0.01,0,0,0,0.01,35.67,-0.07,3.72,0.54,4.19,34.01,39.98
NSRD0796-F-2,Cons,65.29,6.99,0.2,0.02,0.09,0.05,0.02,0.01,0.27,0.05,0.01,0,0,0,0,0,0,0.01,0.02,0.01,0,0,0,0,63.1,-0.13,-0.32,-0.75,-1.2,36.64,15.455
NSRD0796-F-3,Cons,63.97,9.39,0.36,0.03,0.09,0.09,0.02,0.01,0.37,0.14,0.01,0,0,0,0,0,0,0,0.03,0.01,0,0,0,0,84.1,-0.26,-0.69,-1.03,-1.98,41.07,17.562
NSRD0796-F-4,Cons,65.37,7.77,0.21,0.02,0.09,0.09,0.02,0.01,0.29,0.06,0.02,0,0,0,0,0,0,0,0.02,0.01,0,0,0,0,86.4,-0.3,-0.73,-1.22,-2.25,40.92,17.233
NSRD0796-F-5,Cons,64.38,8.4,0.28,0.02,0.11,0.1,0.02,0.01,0.39,0.08,0.01,0,0,0,0,0,0,0,0.02,0.01,0,0,0,0,84.7,-0.26,-0.25,-1.15,-1.66,43.26,15.829
NSRD0796-F-6,Cons,66.67,5.51,0.18,0.02,0.09,0.09,0.02,0.01,0.28,0.06,0.04,0,0,0,0,0,0,0,0.03,0.01,0,0,0,0,86.8,-0.29,-0.39,-1.07,-1.75,40.02,12.35
NSRD0796-F-7,Cons,64.57,8.44,0.24,0.02,0.1,0.09,0.02,0.01,0.3,0.07,0.05,0,0,0,0,0,0,0,0.02,0.01,0,0,0,0,84.9,-0.31,-0.42,-1.07,-1.8,40.07,15.442
NSRD0797-F-3,Cons,63.98,8.81,0.32,0.04,0.1,0.11,0.02,0.01,0.54,0.03,0.02,0,0,0,0,0,0,0,0.02,0.01,0,0,0,0,83.8,-1.57,-0.19,0,-1.38,44.81,13.717
NSRD0797-F-4,Cons,65,8.52,0.21,0.02,0.09,0.11,0.02,0,0.39,0.05,0.02,0,0,0,0,0,0,0,0.02,0.01,0,0,0,0,86.7,-2.32,-0.31,-0.59,-1.42,43.5,16.457
NSRD0797-F-8,Cons,63.8,9.74,0.29,0.03,0.1,0.1,0.02,0.01,0.48,0.06,0.03,0,0,0,0,0,0,0,0.02,0.01,0,0,0,0,83.8,-2.05,-0.27,-0.47,-1.31,43.39,16.868
NSRD0797-F-9,Cons,63.61,9.74,0.27,0.03,0.11,0.14,0.03,0.01,0.47,0.1,0.02,0,0,0,0,0,0,0,0.02,0.01,0,0,0,0,83.7,-2.17,-0.34,-0.5,-1.33,44.19,18.915
NSRD0797-F-13,Cons,65.02,8.45,0.23,0.02,0.08,0.12,0.02,0,0.33,0.15,0.02,0,0,0,0,0,0,0,0.02,0.01,0,0,0,0,87.5,-2.61,-0.41,-0.85,-1.35,43.77,18.932
NSRD0797-F-14,Cons,62.99,10.01,0.5,0.05,0.1,0.11,0.02,0.02,0.64,0.12,0.03,0,0,0,0,0,0.01,0.01,0.04,0.01,0,0,0,0,82.5,-1.74,-0.19,-0.33,-1.22,45.57,12.765
NSRD0798-F-3,Cons,65.71,7.35,0.22,0.03,0.08,0.11,0.03,0.01,0.33,0.06,0,0,0,0,0,0,0,0,0.02,0.01,0,0,0,0,85.8,-0.25,-0.61,-1.44,-2.3,43.4,15.324
NSRD0798-F-4,Cons,64.55,8.9,0.3,0.04,0.09,0.13,0.03,0.01,0.36,0.12,0.02,0,0,0,0,0,0.01,0,0.02,0.01,0,0,0,0,84,-0.29,-0.67,-1.37,-2.33,46.84,17.842
NSRD0798-F-5,Cons,62.56,10.82,0.39,0.04,0.09,0.27,0.03,0.01,0.36,0.27,0.01,0,0,0,0,0,0.01,0.01,0.03,0.01,0,0,0,0,80,-0.32,-0.55,-1.2,-2.07,48.25,17.751
NSRD0798-F-6,Cons,65.18,7.83,0.31,0.04,0.07,0.21,0.02,0.01,0.36,0.12,0.01,0,0,0,0,0,0.01,0.01,0.03,0.01,0,0,0,0.01,83.2,-0.32,-0.68,-1.18,-2.18,46.48,13.399
NSRD0798-F-7,Cons,62.3,10.69,0.45,0.05,0.09,0.17,0.02,0.02,0.52,0.12,0.03,0,0,0,0,0,0.01,0.01,0.04,0.01,0,0,0,0.01,78.3,-0.14,0.03,-1.26,-1.37,48.94,11.072
NSRD0798-F-8,Cons,62.77,10.19,0.44,0.04,0.09,0.14,0.02,0.02,0.49,0.12,0.03,0,0,0,0,0,0,0.01,0.04,0.01,0,0,0,0,80.4,-0.15,0,-1.34,-1.49,48.67,11.901
NSRD0798-F-9,Cons,64.15,8.5,0.46,0.05,0.08,0.17,0.02,0.02,0.45,0.12,0.04,0,0,0,0,0,0,0.01,0.07,0.01,0,0,0,0,80.7,-0.14,-0.23,-1.22,-1.59,50.17,7.458
NSRD0798-F-10,Cons,65.96,6.57,0.37,0.04,0.06,0.17,0.02,0.01,0.34,0.09,0.02,0,0,0,0,0,0,0.01,0.04,0.01,0,0,0,0,83.4,-0.26,-0.71,-1.14,-2.11,46.98,11.61
NSRD0799-F-5,Cons,66.9,5.53,0.42,0.04,0.04,0.06,0.01,0.01,0.19,0.23,0.03,0.01,0,0.01,0,0,0.01,0.01,0.1,0.02,0,0,0,0,74.85,-0.3,-0.76,-1.18,-2.24,43.85,9.85
NSRD0799-F-6,Cons,66.18,6.89,0.44,0.03,0.05,0.1,0.01,0.01,0.27,0.25,0.04,0,0,0,0,0,0.01,0.01,0.08,0.02,0,0,0,0,83.27,-0.42,-0.73,-1.35,-2.5,44.8,13.68
NSRD0799-F-10,Cons,66.92,6.19,0.3,0.03,0.05,0.08,0.01,0.01,0.29,0.12,0.02,0,0,0.01,0,0,0.01,0.01,0.05,0.01,0,0,0,0,85,-0.43,-0.79,-1.29,-2.51,42.86,13.242
NSRD0799-F-12,Cons,64.72,8.54,0.59,0.04,0.06,0.1,0.01,0.01,0.31,0.36,0.06,0,0,0,0,0,0.01,0.01,0.07,0.02,0,0,0,0,82.12,-0.42,-0.76,-1.27,-2.45,43.79,14.215
NSRD0799-F-13,Cons,65.47,7.62,0.59,0.04,0.06,0.1,0.02,0.02,0.31,0.33,0.02,0.01,0,0.01,0,0,0.01,0.01,0.08,0.01,0,0,0,0,84.2,-0.4,-0.84,-1.26,-2.5,41.69,12.294
NSRD0799-F-14,Cons,65.42,7.19,0.69,0.06,0.05,0.1,0.01,0.01,0.38,0.3,0.02,0.01,0,0,0,0,0.01,0.02,0.18,0.01,0,0,0,0,83.46,-0.25,-0.78,-1.32,-2.35,44.96,7.697
NSRD0799-F-16,Cons,66.06,6.13,0.65,0.07,0.04,0.07,0.01,0.02,0.38,0.22,0.02,0.01,0,0,0,0,0.01,0.02,0.21,0.01,0,0,0,0,84.99,-0.26,-0.75,-1.35,-2.36,44.46,7.805
NSRD0799-F-17,Cons,65.09,7.66,0.71,0.06,0.05,0.1,0.01,0.02,0.38,0.28,0.02,0.01,0,0,0,0,0.02,0.01,0.14,0.01,0,0,0,0,85.6,-0.24,-0.72,-1.36,-2.32,47,7.682
NSRD0800-F-4,Cons,64.78,8.33,0.38,0.03,0.07,0.1,0.02,0.01,0.31,0.19,0.03,0,0,0,0,0.01,0.01,0,0.04,0.01,0,0,0,0.01,81.6,-0.62,-1.27,-2.27,-0.38,43.99,14.505
NSRD0800-F-5,Cons,64.02,8.69,0.65,0.05,0.07,0.11,0.02,0.04,0.42,0.26,0.03,0.01,0,0,0,0.01,0.02,0.01,0.09,0.01,0,0,0,0.01,83.3,-0.68,-1.18,-2.15,-0.29,42.16,10.796
NSRD0800-F-6,Cons,64.44,7.94,0.81,0.07,0.04,0.1,0.01,0.02,0.45,0.27,0.03,0.01,0,0,0,0,0.01,0.01,0.15,0.01,0,0,0,0,81.4,-0.75,-1.23,-2.23,-0.25,45.16,6.511
NSRD0800-F-8,Cons,64.92,6.92,0.74,0.07,0.06,0.08,0.01,0.02,0.48,0.21,0.02,0.02,0,0,0,0,0.01,0.02,0.26,0.01,0,0,0,0.01,81.8,-0.55,-1.22,-1.97,-0.2,43.74,5.271
NSRD0800-F-11,Cons,65.24,7.45,0.59,0.05,0.05,0.07,0.01,0.02,0.38,0.25,0.01,0.01,0,0,0,0,0.01,0.01,0.06,0.01,0,0,0,0.01,83.7,-0.86,-1.17,-2.37,-0.34,44.62,12.142
NSRD0800-F-15,Cons,65.22,7.33,0.66,0.05,0.05,0.09,0.01,0.02,0.34,0.37,0.02,0.01,0,0,0,0,0.01,0.01,0.06,0.01,0,0,0,0.01,85.4,-0.93,-1.11,-2.41,-0.37,43.2,13.593
NSRD0801-F-3,Cons,67.86,4.61,0.3,0.02,0.03,0.11,0.01,0.01,0.18,0.15,0,0,0,0,0,0,0,0.01,0.05,0.01,0,0,0,0,84.4,-0.4,-0.97,-1.21,-2.58,42.45,12.338
NSRD0801-F-4,Cons,67.94,4.52,0.31,0.03,0.03,0.12,0.01,0.01,0.18,0.16,0.01,0,0,0,0,0.01,0.01,0.01,0.05,0.01,0,0,0,0,89,-0.41,-1.06,-1.22,-2.69,42.63,12.924
NSRD0801-F-5,Cons,67.39,5.2,0.31,0.03,0.03,0.11,0.01,0.01,0.23,0.13,0.02,0,0,0,0,0,0.01,0.01,0.06,0.01,0,0,0,0,88.4,-0.38,-0.91,-1.3,-2.59,44.34,9.995
NSRD0801-F-6,Cons,67.88,4.15,0.37,0.04,0.04,0.12,0.01,0.01,0.29,0.09,0.01,0,0,0,0,0,0,0.01,0.12,0.01,0,0,0,0,89.2,-0.32,-0.81,-1.31,-2.44,45.23,5.514
NSRD0801-F-7,Cons,67.57,4.69,0.36,0.04,0.03,0.12,0.02,0.02,0.3,0.08,0.02,0,0,0,0,0,0,0.01,0.09,0.01,0,0,0,0,88.6,-0.33,-1.04,-1.17,-2.54,44.86,4.883
NSRD0801-F-8,Cons,67.9,4.35,0.35,0.03,0.03,0.14,0.02,0.01,0.3,0.13,0.04,0,0,0,0,0,0,0.01,0.05,0.01,0,0,0,0,89.4,-0.42,-1,-1.23,-2.65,43.82,11.261
GVRD0267-F-4,Cons,66.74,6.3,0.14,0.02,0.07,0.07,0.02,0.01,0.21,0.02,0.01,0,0,0,0,0,0,0,0.02,0,0,0,0,0,86.58,-0.35,-0.64,-1.19,-2.18,45,12.61
GVRD0267-F-5,Cons,66.32,6.54,0.18,0.02,0.06,0.09,0.02,0.01,0.21,0.01,0.01,0,0,0.01,0,0,0,0,0.03,0.01,0,0,0,0,88.29,-0.34,-0.73,-1.21,-2.28,45.81,12.39
GVRD0267-F-6,Cons,66.85,5.97,0.12,0.02,0.06,0.07,0.01,0.01,0.2,0.01,0.02,0,0,0.01,0,0,0,0,0.02,0.01,0,0,0,0,88.29,-0.37,-0.72,-1.2,-2.29,48.65,11.83
GVRD0267-F-7,Cons,68.06,4.64,0.08,0.01,0.05,0.07,0.01,0.01,0.17,0.01,0.01,0,0,0.01,0,0,0,0,0.03,0.01,0,0,0,0,89.61,-0.44,-0.89,-1.19,-2.52,46.79,11.7
GVRD0267-F-8,Cons,67.23,5.71,0.1,0.02,0.06,0.08,0.02,0.01,0.18,0.02,0.01,0,0,0.01,0,0,0.01,0,0.03,0.01,0,0,0,0.01,88.47,-0.42,-0.73,-1.23,-2.38,47.88,13.59
GVRD0267-F-9,Cons,66.38,6.14,0.17,0.02,0.08,0.08,0.02,0.01,0.25,0.02,0.01,0,0,0.01,0,0,0,0,0.03,0,0,0,0,0,89.23,-0.34,-0.56,-1.22,-2.12,47.07,10.92
GVRD0268-F-2,Cons,66.27,6.94,0.09,0.02,0.07,0.07,0.02,0,0.16,0.03,0,0,0,0,0,0,0,0.01,0.02,0.01,0,0,0,0,81.82,-0.44,-0.79,-1.06,-2.29,43.03,13.479
GVRD0268-F-3,Cons,67.18,5.78,0.09,0.02,0.07,0.07,0.02,0.01,0.16,0.02,0,0,0,0,0,0,0,0,0.02,0.02,0,0,0,0,86.3,-0.43,-0.89,-1.11,-2.43,44.07,14.304
GVRD0268-F-4,Cons,66.58,6.59,0.15,0.02,0.08,0.06,0.02,0.01,0.17,0.01,0,0,0,0,0,0,0,0,0.02,0.01,0,0,0,0,86.6,-0.43,-0.98,-1.01,-2.42,41.11,16.706
GVRD0268-F-5,Cons,66.7,5.93,0.18,0.03,0.07,0.07,0.02,0.01,0.24,0,0.01,0,0,0,0,0,0,0.01,0.04,0.01,0,0,0,0,88.2,-0.31,-0.61,-1.14,-2.06,42.48,11.493
GVRD0268-F-6,Cons,66.35,6.88,0.12,0.01,0.09,0.07,0.02,0,0.16,0.03,0.01,0,0,0,0,0,0,0,0.02,0.01,0,0,0,0,87.2,-0.46,-0.91,-1.02,-2.39,42.44,15.998
GVRD0268-F-7,Cons,66.5,6.75,0.12,0.02,0.07,0.08,0.02,0,0.18,0.03,0.01,0,0,0,0,0.01,0,0,0.02,0.01,0,0,0,0,86.1,-0.5,-1.04,-0.96,-2.5,46.07,16.841
GVRD0268-F-8,Cons,68.56,4.31,0.07,0.01,0.06,0.1,0.02,0,0.13,0.02,0.01,0,0,0,0,0.01,0,0,0.01,0.01,0,0,0,0,90.5,-0.6,-1.29,-0.98,-2.87,43.89,17.327
GVRD0268-F-9,Cons,68.42,4.37,0.08,0.02,0.05,0.1,0.02,0,0.16,0.01,0,0,0,0,0,0.01,0,0,0.02,0.02,0,0,0,0,91.5,-0.53,-1.18,-1.08,-2.79,47.66,15.75
GVRD0269-F-2,Cons,66.77,5.67,0.2,0.02,0.08,0.08,0.03,0.01,0.2,0.02,0.01,0,0,0.01,0,0,0,0,0.03,0,0,0,0,0,77.48,-0.25,-0.86,-0.92,-2.03,44.81,15.94
GVRD0269-F-3,Cons,67.24,4.98,0.21,0.04,0.07,0.1,0.03,0.02,0.28,0.03,0.01,0,0,0.01,0,0,0,0.01,0.04,0.01,0,0,0,0,87.91,-0.23,-0.66,-1.32,-2.21,43.33,13.096
GVRD0269-F-4,Cons,66.14,6.38,0.21,0.03,0.09,0.1,0.03,0.01,0.26,0,0.01,0,0,0.01,0,0,0,0,0.03,0.01,0,0,0,0.01,88.29,-0.28,-0.52,-1.33,-2.13,44.27,14.919
GVRD0269-F-5,Cons,65.71,7.23,0.24,0.04,0.09,0.08,0.02,0.01,0.24,0.02,0.01,0,0,0.01,0,0,0.01,0,0.03,0.01,0,0,0,0,86.2,-0.2,-0.66,-1.3,-2.16,47.62,15.699
GVRD0269-F-6,Cons,68.79,3.82,0.11,0.02,0.05,0.09,0.02,0.01,0.14,0.04,0.01,0,0,0.01,0,0,0,0,0.02,0.01,0,0,0,0,89.42,-0.4,-1.09,-1.31,-2.8,45.02,15.869
GVRD0269-F-7,Cons,67.5,5.26,0.13,0.02,0.07,0.1,0.02,0.01,0.18,0.05,0,0,0,0.01,0,0,0,0,0.02,0,0,0,0,0,90.56,-0.39,-1.04,-1.28,-2.71,46.48,16.657
NSRD0796-F-2,Tails,15.78,60.81,2.15,0.09,0.84,0.68,0.19,0.09,2.72,0.55,0.02,0.02,0,0,0.01,0,0.01,0,0,0.01,0,0,0,0.01,1.2,1.03,7.14,0.33,8.5,20.22,24.579
NSRD0796-F-3,Tails,13.56,59.51,2.8,0.11,0.92,0.96,0.15,0.11,3.85,0.81,0.03,0.01,0,0,0.01,0,0.02,0,0,0.01,0,0,0,0.01,1.2,0.47,9.76,0.24,10.47,17.58,22.523
NSRD0796-F-4,Tails,12.06,64.15,1.85,0.08,0.96,1.27,0.17,0.05,3.17,0.42,0.04,0.01,0,0,0.01,0.01,0.01,0,0,0.01,0,0,0,0.02,1,0.38,9.36,0.21,9.95,22.08,22.776
NSRD0796-F-5,Tails,16.6,53.54,2.25,0.09,0.93,1.11,0.16,0.12,3.7,0.47,0.07,0.01,0,0,0.01,0,0.01,0,0,0.01,0,0,0,0.01,1.2,0.61,12.18,0.22,13.01,17.58,24.224
NSRD0796-F-6,Tails,19.52,48.64,1.81,0.07,0.82,0.92,0.14,0.08,3.1,0.5,0.26,0.01,0,0,0.01,0,0.01,0,0,0.01,0,0,0,0.01,0.9,6.19,8.62,0.2,15.01,20.83,27.686
NSRD0796-F-7,Tails,16.68,55.01,1.69,0.07,0.87,1.22,0.12,0.04,3.07,0.43,0.28,0.01,0,0,0.01,0,0.01,0,0,0,0,0,0,0.01,1.3,0.74,11.77,0.2,12.71,25.64,24.599
NSRD0797-F-3,Tails,17.11,53.58,2.85,0.13,0.68,1.12,0.13,0.15,4.56,0.22,0.11,0,0,0,0.01,0,0.01,0,0,0.01,0,0,0,0.01,1.1,11.58,1.25,9.79,0.54,27.47,26.307
NSRD0797-F-4,Tails,12.33,61.49,1.62,0.06,0.95,2.18,0.14,0.04,4.1,0.4,0.1,0,0,0,0.01,0,0.02,0,0,0,0,0,0,0.02,0.8,10.66,0.84,7.89,1.93,24.41,23.593
NSRD0797-F-8,Tails,13.65,59.95,2.16,0.09,0.88,1.62,0.16,0.07,4.29,0.4,0.11,0,0,0,0.01,0,0.02,0,0,0,0,0,0,0.01,0.9,10.28,0.83,8.29,1.16,26.04,23.131
NSRD0797-F-9,Tails,11.97,61.54,2.12,0.08,0.98,2.23,0.21,0.05,4.3,0.67,0.11,0,0,0,0.01,0,0.02,0,0,0,0,0,0,0.01,0.9,10,0.73,7.45,1.82,24.23,21.168
NSRD0797-F-13,Tails,10.13,64.93,1.84,0.08,0.96,2.64,0.13,0.06,3.67,1.14,0.07,0.01,0,0,0.01,0.01,0.03,0,0,0,0,0,0,0.02,1.8,9.47,0.88,6.03,2.56,31.25,21.015
NSRD0797-F-14,Tails,16.27,55.74,2.92,0.12,0.71,1.41,0.22,0.17,4.19,0.68,0.15,0,0,0,0.01,0,0.02,0,0,0.01,0,0,0,0.01,1.2,9.48,1.06,7.67,0.75,32.34,27.314
NSRD0798-F-3,Tails,17.16,56.43,1.94,0.08,0.88,1.07,0.16,0.06,3.49,0.48,0.1,0.01,0,0,0,0,0.01,0,0,0.01,0,0,0,0.01,2.6,0.84,8.85,0.44,10.13,28.63,24.701
NSRD0798-F-4,Tails,14.14,59.17,2.25,0.09,0.93,2.39,0.16,0.16,3.47,0.78,0.11,0.01,0,0,0.01,0,0.02,0,0,0.01,0,0,0,0.01,1.2,0.6,7.04,1.89,9.53,26.95,22.131
NSRD0798-F-5,Tails,10.94,61.16,2.81,0.12,0.79,3.53,0.22,0.14,3.33,1.78,0.09,0.01,0,0,0.01,0,0.02,0,0,0,0,0,0,0.01,1.2,0.44,5.92,3.08,9.44,26.93,22.231
NSRD0798-F-6,Tails,14.9,58.49,2.24,0.09,0.53,3.04,0.15,0.18,3.13,0.7,0.11,0.01,0,0,0,0,0.01,0,0,0.01,0,0,0,0.01,1,0.72,6.38,2.47,9.57,29.98,26.59
NSRD0798-F-7,Tails,20.11,52.05,2.37,0.1,0.51,1.48,0.12,0.14,2.96,0.58,0.14,0.01,0,0,0,0,0.01,0,0,0.01,0,0,0,0.01,1.2,1.39,8.07,0.89,10.35,30.94,28.916
NSRD0798-F-8,Tails,20.43,51.88,2.44,0.1,0.53,1.16,0.15,0.11,2.96,0.63,0.15,0.01,0,0,0,0,0.01,0,0,0.01,0,0,0,0.01,1.1,1.47,8.07,0.47,10.01,30.69,28.104
NSRD0798-F-9,Tails,22.3,47.48,3.09,0.14,0.45,1.7,0.14,0.25,3.02,0.75,0.16,0.01,0,0,0,0,0.01,0,0.01,0.01,0,0,0,0.01,1,1.16,8.04,1.03,10.23,33.95,32.539
NSRD0798-F-10,Tails,18.6,53.1,3.05,0.13,0.45,2.66,0.15,0.19,2.97,0.72,0.15,0.01,0,0,0,0,0.01,0,0.01,0.01,0,0,0,0.01,1,1.08,6.13,2,9.21,30.23,28.391
NSRD0799-F-5,Tails,19.52,54.46,4.53,0.21,0.52,1.14,0.15,0.13,2.32,1.88,0.29,0.01,0,0,0.01,0.01,0.04,0,0.03,0.01,0,0,0.01,0.01,1.09,1.27,4.3,0.52,6.09,36.31,30.1
NSRD0799-F-6,Tails,13.75,58.75,3.84,0.17,0.6,2.18,0.17,0.1,3.32,1.82,0.34,0.01,0,0,0.01,0,0.04,0,0.01,0.01,0,0,0.01,0.01,0.99,0.5,6.61,1.59,8.7,30,26.31
NSRD0799-F-10,Tails,14.13,58.38,3.45,0.15,0.62,2.06,0.11,0.18,3.66,1.26,0.18,0.01,0,0.01,0.01,0,0.03,0,0.01,0.01,0,0,0.01,0.01,0.9,0.46,7.46,1.52,9.44,31.67,26.731
NSRD0799-F-12,Tails,13.87,59.09,4.27,0.19,0.6,1.84,0.11,0.14,3.4,2.17,0.45,0.01,0,0,0.01,0.01,0.05,0,0.01,0.01,0,0,0.01,0.01,0.88,0.41,6.15,1.31,7.87,32.49,25.735
NSRD0799-F-13,Tails,12.59,59.29,4.93,0.21,0.57,1.83,0.12,0.51,3.39,2.51,0.16,0.01,0,0,0.01,0,0.06,0,0.01,0.01,0,0,0.01,0.01,0.9,0.37,5.97,1.33,7.67,29.53,27.645
NSRD0799-F-14,Tails,14.09,55.76,6.97,0.33,0.37,1.31,0.1,0.29,3.53,3.15,0.13,0.01,0,0,0.01,0,0.08,0.01,0.04,0.02,0,0,0.01,0.01,0.78,0.54,5.7,0.97,7.21,31.96,32.243
NSRD0799-F-16,Tails,16.08,53.95,6.13,0.29,0.39,1.23,0.1,0.43,3.59,2.34,0.12,0.01,0,0,0.01,0.01,0.11,0,0.03,0.02,0,0,0.01,0.01,0.99,0.6,6.52,0.99,8.11,35.2,32.185
NSRD0799-F-17,Tails,13.95,55.76,6.92,0.32,0.37,1.45,0.12,0.33,3.37,3.18,0.12,0.01,0,0,0.01,0,0.11,0.01,0.04,0.02,0,0,0.01,0.01,0.8,0.54,5.61,1.01,7.16,31.9,32.32
NSRD0800-F-4,Tails,13.28,61.17,3.18,0.13,0.68,1.88,0.11,0.09,3.23,1.25,0.16,0.01,0,0,0.01,0,0.03,0,0,0.01,0,0,0.01,0.01,1,6.46,1.44,8.65,0.75,26.9,25.565
NSRD0800-F-5,Tails,14.32,56.61,5.71,0.25,0.53,1.36,0.1,0.48,3.59,2.37,0.13,0.01,0,0.01,0.01,0,0.05,0,0.01,0.01,0,0,0.01,0.01,0.9,6.4,1.11,8.01,0.5,28.98,29.294
NSRD0800-F-6,Tails,14.4,55.27,7.55,0.34,0.32,1.3,0.11,0.37,3.37,3.39,0.15,0.01,0,0.01,0.01,0.01,0.08,0.01,0.03,0.02,0,0,0.01,0.01,0.7,5.29,0.97,6.83,0.57,31.65,33.489
NSRD0800-F-8,Tails,15.56,53.88,7.06,0.34,0.34,1.15,0.08,0.41,3.66,2.76,0.16,0.01,0,0.01,0.01,0,0.07,0.01,0.04,0.02,0,0,0.01,0.01,0.7,5.88,1.04,7.57,0.65,31.89,34.719
NSRD0800-F-11,Tails,13.55,59.22,4.38,0.19,0.52,1.73,0.09,0.4,3.89,1.49,0.19,0.01,0,0,0.01,0,0.04,0,0.01,0.01,0,0,0.01,0.01,1,6.46,1.39,8.26,0.41,29.83,27.808
NSRD0800-F-15,Tails,13.21,58.68,4.21,0.18,0.55,2,0.13,0.24,3.67,1.75,0.2,0.01,0,0.01,0.01,0,0.04,0,0.01,0.01,0,0,0.01,0.01,0.9,7.02,1.48,9.1,0.6,31.65,26.407
NSRD0801-F-3,Tails,14.03,59.95,3.21,0.13,0.37,2.51,0.15,0.22,2.79,1.13,0.11,0.01,0,0,0.01,0,0.02,0,0.01,0.01,0,0,0.01,0.01,1,0.42,6.82,1.79,9.03,25.26,27.632
NSRD0801-F-4,Tails,13.79,59.91,2.61,0.11,0.5,2.82,0.15,0.23,2.71,0.94,0.09,0.01,0,0,0.01,0,0.01,0,0,0.01,0,0,0,0.01,0.9,0.44,7.19,2.18,9.81,27.14,27.086
NSRD0801-F-5,Tails,16.06,57.33,3.26,0.13,0.4,1.93,0.14,0.39,3,1.01,0.1,0.01,0,0,0.01,0,0.01,0,0.01,0.01,0,0,0,0.01,0.9,0.46,7.28,1.34,9.08,26.97,29.955
NSRD0801-F-6,Tails,18.94,50.7,4.24,0.17,0.41,1.99,0.14,0.53,3.41,1.19,0.15,0.01,0,0,0.01,0,0.02,0,0.02,0.01,0,0,0.01,0.01,0.7,0.62,7.7,1.47,9.79,30.07,34.506
NSRD0801-F-7,Tails,17.28,54.44,4.93,0.2,0.32,1.7,0.13,0.77,3.26,1.37,0.14,0.01,0,0,0.01,0,0.01,0,0.03,0.02,0,0,0.01,0.01,0.7,0.6,5.88,1.46,7.94,29.99,35.067
NSRD0801-F-8,Tails,16.19,55.23,3.15,0.12,0.42,2.44,0.14,0.18,3.49,1.02,0.13,0.01,0,0,0.02,0,0.01,0,0.01,0.01,0,0,0,0.01,0.9,0.66,7.54,1.88,10.08,29.73,28.739
GVRD0267-F-4,Tails,20.18,51.59,1.75,0.07,0.61,1.08,0.15,0.15,2.51,0.2,0.05,0,0,0,0.01,0,0,0,0,0,0,0,0,0.01,0.86,1.9,9.68,0.54,12.12,27.88,27.46
GVRD0267-F-5,Tails,18.39,54.99,2.08,0.09,0.54,1.19,0.16,0.18,2.55,0.15,0.02,0.01,0,0,0.01,0,0,0,0.01,0,0,0,0,0.01,0.98,0.26,9.97,0.79,11.02,24.76,27.61
GVRD0267-F-6,Tails,18.09,55.52,2.14,0.09,0.62,1.04,0.14,0.15,2.73,0.2,0.03,0.01,0,0,0.01,0,0,0,0.01,0,0,0,0.01,0.01,0.86,0.28,9.96,0.78,11.02,22.89,28.15
GVRD0267-F-7,Tails,19.48,54.83,1.39,0.07,0.6,1.2,0.15,0.12,2.39,0.2,0.02,0,0,0,0.01,0,0,0,0.01,0,0,0,0,0.01,1.11,0.34,9.45,0.82,10.61,21.65,28.31
GVRD0267-F-8,Tails,17.02,57.99,1.48,0.06,0.62,1.3,0.17,0.09,2.29,0.25,0.02,0,0,0,0.01,0,0,0,0,0,0,0,0,0.01,0.98,0.21,9.83,0.88,10.92,27.59,26.37
GVRD0267-F-9,Tails,17.8,53.24,2.08,0.08,0.68,0.95,0.12,0.46,2.98,0.17,0.02,0.01,0,0,0.01,0,0,0,0.01,0.01,0,0,0,0.01,0.98,0.24,11.49,1.12,12.85,25.28,29.07
GVRD0268-F-2,Tails,18.9,55.55,1.44,0.06,0.81,0.68,0.16,0.07,2.12,0.45,0.03,0.01,0,0,0.01,0,0.01,0,0,0,0,0,0,0.01,1.02,2.21,8.49,0.31,11.01,28.25,26.581
GVRD0268-F-3,Tails,16.99,57.71,1.44,0.06,0.88,0.6,0.14,0.2,2.22,0.29,0.01,0.01,0,0,0.01,0,0.01,0,0,0,0,0,0,0.01,1,2.54,8.49,0.57,11.6,27.26,25.736
GVRD0268-F-4,Tails,15.1,61.63,2.18,0.09,0.99,0.51,0.13,0.14,2.47,0.16,0.02,0.01,0,0,0.01,0,0.01,0,0,0.01,0,0,0,0.01,1,1.31,7.73,0.41,9.45,20.54,23.324
GVRD0268-F-5,Tails,19.36,52.58,2.34,0.1,0.7,0.53,0.12,0.14,3.02,0.02,0.03,0.01,0,0,0.01,0,0.01,0,0.01,0.01,0,0,0,0.01,1,2.48,10.15,0.41,13.04,21.69,28.527
GVRD0268-F-6,Tails,17.74,58.98,1.69,0.08,0.98,0.51,0.13,0.1,2.14,0.4,0.03,0,0,0,0.01,0,0.01,0,0,0.01,0,0,0,0.01,1.4,1.28,7.36,0.42,9.06,27.03,23.992
GVRD0268-F-7,Tails,17.44,59.56,1.54,0.06,0.94,0.7,0.17,0.07,2.42,0.44,0.03,0,0,0,0,0,0.01,0,0.01,0.01,0,0,0,0.01,1.2,0.59,7.59,0.37,8.55,27.25,23.159
GVRD0268-F-8,Tails,16.1,60.7,1.22,0.05,0.96,2.35,0.15,0.03,2.8,0.3,0.03,0,0,0,0.01,0,0.01,0,0,0.01,0,0,0,0.01,1.2,0.4,6.62,2.17,9.19,28.68,22.663
GVRD0268-F-9,Tails,14.9,58.25,1.45,0.06,0.92,2.45,0.16,0.07,3.48,0.18,0.02,0.01,0,0,0.01,0,0.01,0,0,0,0,0,0,0.01,0.9,0.41,8.46,2.18,11.05,28.93,24.2
GVRD0269-F-2,Tails,15.56,62.27,2.09,0.08,0.95,0.65,0.2,0.14,2.26,0.39,0.02,0,0,0,0.01,0,0.01,0,0.01,0.01,0,0,0,0.01,0.89,0.58,6.45,0.64,7.67,35.81,24.06
GVRD0269-F-3,Tails,16.72,55.89,2.49,0.1,0.69,0.66,0.18,0.19,3.35,0.25,0.05,0.01,0,0,0.01,0,0.01,0,0,0,0,0,0,0.01,0.89,0.36,10.54,0.74,11.64,20.94,26.864
GVRD0269-F-4,Tails,16.62,55.92,2.58,0.11,0.84,0.8,0.22,0.2,2.97,0.07,0.03,0.01,0,0,0.01,0,0,0,0.01,0,0,0,0,0.01,1.02,0.4,10.47,0.6,11.47,24.09,25.091
GVRD0269-F-5,Tails,14.83,60.89,2.85,0.12,0.86,0.55,0.14,0.23,2.55,0.29,0.04,0.01,0,0,0.01,0,0.01,0,0,0.01,0,0,0.01,0.01,1.29,0.47,8.38,0.7,9.55,28.01,24.371
GVRD0269-F-6,Tails,13.98,61.86,1.61,0.06,0.91,1.91,0.17,0.08,2.67,0.48,0.02,0,0,0,0.01,0,0.01,0,0,0,0,0,0,0.01,1.15,0.22,7.47,1.81,9.5,31.22,24.111
GVRD0269-F-7,Tails,13.99,61.88,1.8,0.07,0.91,1.93,0.18,0.16,2.81,0.63,0.02,0,0,0,0.01,0,0.01,0,0,0,0,0,0,0.01,1.15,0.19,6.77,1.71,8.67,29.89,23.323

File: reference/billet_assay.csv
Sample,Fe,SiO2,Al2O3,TiO2,MnO,CaO,P XRF,S XRF,MgO,K2O,Zn,Pb,Cu,Ba,V,Cr,Cl,As,Ni,Co,Sn,Sr,Zr,Na2O,LOI371,LOI371-650,LOI650-1000,LOITotal,Fe3O4,Dry Wt
GVRD0267-F-10-1,33.39,21.69,4.093,0.191,0.974,0.633,0.133,0.768,4.41,0.189,0.006,-0.001,0.002,0.009,0.003,0.039,0.002,0.001,0.018,0.002,0.002,0.009,0.004,0.031,0.37,17.02,1.96,19.35,8.43,776
GVRD0267-F-10-2,32.55,42.19,0.442,0.023,0.766,1.471,0.124,0.008,1.57,0.156,0.002,0.002,0.001,0.005,-0.001,0.003,0.002,-0.001,0.002,-0.001,-0.001,0.01,0.003,0.034,0.02,6.51,-0.11,6.42,34.3,670
GVRD0267-F-11-1,41.85,34.02,0.885,0.044,0.443,0.633,0.072,0.021,1.43,0.033,0.002,0.002,-0.001,0.004,0.002,0.006,0.001,-0.001,0.004,0.001,-0.001,0.01,0.002,0.038,-0.09,2.91,-0.22,2.6,50.6,670
GVRD0267-F-11-2,34.38,43.46,0.613,0.026,0.442,1.112,0.077,0.013,1.26,0.076,0.002,0.002,0.001,0.002,0.001,0.004,0.002,-0.001,0.003,0.001,-0.001,0.011,0.003,0.025,-0.03,3.82,-0.15,3.64,41.2,788
GVRD0267-F-12-1,37.65,36.43,0.737,0.031,0.689,1.399,0.125,0.015,1.71,0.165,0.001,-0.001,0.001,0.008,-0.001,0.004,0.001,0.001,0.003,-0.001,-0.001,0.01,0.002,0.02,-0.08,4.66,-0.15,4.43,44.1,772
GVRD0267-F-12-2,33.18,47.4,0.538,0.02,0.338,0.312,0.076,0.006,1,0.073,0.002,0.003,0.001,-0.001,0.001,0.003,0.001,-0.001,0.002,-0.001,-0.001,0.01,0.003,0.05,-0.07,2.51,-0.14,2.3,40.5,718
GVRD0267-F-13-1,33.49,43.52,0.664,0.027,0.497,1.134,0.071,0.014,1.76,0.053,0.002,0.001,0.001,0.002,-0.001,0.004,0.004,0.001,0.002,-0.001,-0.001,0.011,0.002,0.075,-0.07,4.23,-0.12,4.04,37.6,784
GVRD0267-F-13-2,33.51,41.26,0.521,0.022,0.6,2.783,0.067,0.015,1.85,0.013,0.002,0.003,0.001,0.003,-0.001,0.005,0.003,-0.001,0.003,0.001,0.001,0.011,0.003,0.051,-0.05,5.11,-0.13,4.93,40.4,682
GVRD0267-F-14-1,30.04,42.9,0.874,0.037,0.767,0.745,0.091,0.094,2.47,0.003,0.002,0.002,0.001,-0.001,-0.001,0.006,0.002,-0.001,0.004,0.001,-0.001,0.011,0.003,0.014,0.12,8.68,0,8.8,25.6,658
OREAS 40,66.72,4.64,0.13,0.05,0.02,0.015,0.004,0.008,0.017,0.018,0.001,0.001,0.002,0.005,0.001,0.04,0.005,0.005,0.004,0.001,0.001,0.003,0.004,0.013,-0.01,-0.22,-0.02,-0.25,,
STD 1.1,66.67,4.678,0.135,0.045,0.015,0.015,0.005,0.009,0.019,0.018,0.001,-0.001,0.003,0.005,0.001,0.039,0.005,0.005,0.003,0.001,0.001,0.003,0.003,0.016,0,-0.25,-0.03,-0.28, , 
GVRD0267-F-14-2,37.11,36.77,0.899,0.034,0.732,1.456,0.081,0.016,1.6,0.001,0.002,-0.001,-0.001,-0.001,-0.001,0.005,0.001,-0.001,0.004,-0.001,0.001,0.01,0.002,0.025,0.01,5.34,-0.34,5.01,41.9,690
GVRD0268-F-1-1,38.59,31.74,1.134,0.055,0.896,0.294,0.06,0.017,2.15,0.308,0.002,0.001,-0.001,0.007,0.002,0.006,0.003,0.001,0.004,-0.001,0.001,0.009,0.002,0.055,0.08,8.17,-0.09,8.16,33.9,798
GVRD0268-F-1-2,30.73,44.83,0.866,0.031,0.738,0.288,0.059,0.011,1.3,0.344,0.002,0.001,-0.001,0.005,-0.001,0.005,0.002,-0.001,0.003,-0.001,-0.001,0.011,0.002,0.035,0.12,7.11,-0.04,7.19,25.3,732
GVRD0268-F-10-1,24.17,44.65,2.733,0.121,0.82,1.148,0.317,0.154,3.98,0.007,0.005,0.002,0.003,-0.001,0.002,0.017,0.006,0.001,0.01,0.001,-0.001,0.011,0.004,0.039,0.26,10.31,0.38,10.95,13.3,790
GVRD0268-F-10-2,36.67,37.16,0.818,0.035,0.812,0.333,0.066,0.023,1.94,0.072,0.002,0.001,0.001,0.004,-0.001,0.005,0.012,0.001,0.004,0.001,-0.001,0.011,0.003,0.012,0.06,6.36,-0.18,6.24,37.9,766
GVRD0268-F-11-1,38.12,33.4,1.899,0.086,0.778,0.298,0.067,0.108,2.45,0.57,0.003,0.002,0.001,0.02,0.002,0.011,-0.001,0.001,0.006,0.001,-0.001,0.009,0.003,0.011,0.05,5.38,0.12,5.55,36.5,856
GVRD0268-F-11-2,38.6,37.16,0.551,0.023,0.444,2.086,0.145,0.008,1.32,0.021,0.002,0.001,-0.001,0.002,-0.001,0.004,-0.001,0.001,0.002,-0.001,-0.001,0.009,0.002,0.013,-0.14,2.3,0.53,2.69,48.6,782
GVRD0268-F-11-2 Rpt,38.6,37.11,0.563,0.021,0.442,2.083,0.143,0.008,1.33,0.021,0.002,0.001,0.001,0.003,-0.001,0.004,-0.001,0.001,0.002,-0.001,-0.001,0.009,0.002,0.008,-0.14,2.28,0.56,2.7,, 
GVRD0268-F-12-1,37.75,36.25,1.846,0.058,0.681,0.501,0.117,0.073,1.64,0.829,0.003,-0.001,-0.001,0.023,0.001,0.009,-0.001,0.001,0.005,-0.001,-0.001,0.009,0.002,0.023,-0.05,3.69,-0.09,3.55,41.3,724
GVRD0268-F-12-2,35.32,42.28,0.718,0.027,0.722,0.398,0.083,0.008,1.34,0.284,0.002,0.003,0.001,0.005,-0.001,0.003,-0.001,-0.001,0.002,-0.001,-0.001,0.01,0.002,0.026,-0.04,3.78,-0.18,3.56,39.1,732
GVRD0268-F-13-1,34.42,37.94,2.09,0.08,0.829,0.529,0.151,0.066,2.09,0.748,0.004,0.002,0.002,0.023,0.001,0.011,-0.001,-0.001,0.005,0.001,-0.001,0.011,0.003,0.025,0.02,5.76,0.05,5.83,36,822
GVRD0268-F-13-2,39.08,34.89,1.418,0.062,0.678,0.466,0.115,0.021,1.9,0.279,0.003,0.002,0.001,0.008,0.002,0.009,-0.001,-0.001,0.004,0.001,-0.001,0.01,0.003,0.007,-0.01,4.42,-0.14,4.27,43.4,758
GVRD0268-F-14-1,39.03,40.75,0.473,0.032,0.272,0.334,0.083,0.01,0.724,0.161,0.001,-0.001,-0.001,0.003,0.002,0.004,-0.001,0.001,0.003,-0.001,-0.001,0.008,0.002,0.018,-0.18,1.38,-0.26,0.94,49.7,752
GVRD0268-F-14-2,33.79,35.21,4.724,0.251,0.455,0.928,0.287,0.402,3.49,0.099,0.008,0.003,0.002,0.005,0.004,0.042,-0.001,0.001,0.017,0.003,-0.001,0.01,0.005,0.02,0.24,4.58,0.89,5.71,31.2,642
GVRD0268-F-14-2 Rpt,33.76,35.22,4.748,0.25,0.454,0.931,0.29,0.4,3.48,0.098,0.007,0.002,0.002,0.004,0.004,0.042,-0.001,0.001,0.018,0.002,-0.001,0.01,0.006,0.016,0.23,4.55,0.87,5.65,, 
GVRD0268-F-15-1,35.85,37.05,1.749,0.089,0.738,0.18,0.034,0.04,2.2,0.248,0.004,0.002,-0.001,0.01,0.003,0.011,-0.001,-0.001,0.006,-0.001,-0.001,0.01,0.003,0.008,0.07,6.09,-0.02,6.14,36,702
GVRD0268-F-15-2,30.46,38.57,2.721,0.112,0.71,1.351,0.394,0.175,2.87,0.175,0.005,0.002,0.002,0.008,0.002,0.018,0.002,0.001,0.009,0.001,0.001,0.012,0.004,0.024,0.16,8.08,0.38,8.62,24.5,722
GVRD0269-F-8-1,42.41,30.59,0.727,0.034,0.609,1.895,0.105,0.017,1.45,0.527,0.002,0.002,0.001,0.007,0.001,0.004,0.001,-0.001,0.003,-0.001,-0.001,0.011,0.002,0.012,-0.17,2.83,0.42,3.08,51,736
GVRD0269-F-8-2,34.52,36.18,1.15,0.048,1.01,0.392,0.092,0.031,2.5,0.028,0.002,-0.001,0.001,-0.001,-0.001,0.007,0.002,-0.001,0.004,0.001,-0.001,0.009,0.002,0.013,0.13,8.94,-0.08,8.99,30.6,748
NSRD0796-F-1-1,43.54,33.7,1.269,0.057,0.523,0.03,0.04,-0.001,0.446,0.175,0.003,0.001,0.001,0.011,0.003,0.008,0.002,0.001,0.007,0.001,-0.001,0.009,0.002,0.011,1.02,0.37,-0.03,1.36,13.6,728
NSRD0796-F-1-2,38,42.85,1.227,0.051,0.035,0.02,0.088,0.002,0.228,0.092,0.002,-0.001,0.001,-0.001,0.002,0.007,0.001,0.001,0.004,0.001,0.001,0.009,0.002,0.011,0.64,0.35,-0.02,0.97,10.1,594
OREAS 20a,3.728,64.49,15.28,0.828,0.07,3.61,0.101,0.063,,4,0.007,0.002,0.004,0.111,0.011,0.009,0.014,0.002,0.004,0.001,,0.029,0.03,,,,,0.61,,
STD 2.1,3.747,64.63,15.35,0.824,0.069,3.596,0.103,0.061,2.4,4.007,0.009,0.004,0.006,0.111,0.012,0.008,0.015,0.001,0.005,0.001,-0.001,0.029,0.03,2.718,0.18,0.2,0.21,0.59, , 
NSRD0796-F-8-1,36.3,38.57,0.996,0.046,0.683,0.668,0.1,0.016,1.35,0.438,0.002,0.002,0.001,0.006,0.002,0.006,-0.001,0.002,0.005,0.001,-0.001,0.011,0.003,0.162,0.02,5.03,-0.09,4.96,32.2,650
NSRD0796-F-8-2,30.15,46.94,0.586,0.031,0.564,0.497,0.107,0.002,1.11,0.191,0.002,0.002,0.002,0.002,-0.001,0.005,-0.001,0.002,0.003,0.001,-0.001,0.011,0.003,0.06,0.06,6.55,-0.08,6.53,24.3,722
NSRD0796-F-9-1,32.43,27.67,0.985,0.041,0.766,1.048,0.094,0.002,2.92,0.26,0.001,-0.001,-0.001,-0.001,-0.001,0.005,0.001,0.001,0.004,0.001,-0.001,0.01,0.002,0.266,0.36,18.95,0.09,19.4,11.2,764
NSRD0796-F-9-2,36.31,25.73,1.283,0.055,0.865,0.932,0.119,0.013,2.6,0.532,0.002,-0.001,-0.001,0.012,-0.001,0.007,0.001,0.002,0.004,0.001,0.002,0.011,0.002,0.199,0.31,15.27,0.01,15.59,18.9,746
NSRD0796-F-10-1,39.3,25.52,0.963,0.04,0.765,0.429,0.085,-0.001,2.08,0.469,0.002,-0.001,-0.001,0.007,-0.001,0.005,0.002,0.003,0.003,0.001,0.001,0.011,0.002,0.204,0.32,12.78,0.01,13.11,19.9,824
NSRD0796-F-10-2,36.71,27.06,1.135,0.049,0.742,0.66,0.064,0.002,2.35,0.587,0.001,-0.001,-0.001,0.008,-0.001,0.005,0.001,0.001,0.004,0.001,-0.001,0.01,0.001,0.137,0.18,14.63,-0.11,14.7,24.5,704
NSRD0796-F-11-1,37.64,30.58,1.342,0.057,0.71,0.742,0.121,0.026,2.09,0.149,0.003,0.002,0.001,0.006,0.001,0.008,0.002,0.001,0.005,0.001,-0.001,0.011,0.003,0.012,0.22,10.28,-0.27,10.23,30.9,800
NSRD0796-F-11-2,32.77,38.41,1.099,0.048,0.715,0.892,0.082,0.021,2.11,0.309,0.002,-0.001,0.001,0.007,0.001,0.006,0.002,0.001,0.004,-0.001,0.001,0.011,0.002,0.012,0.11,9.04,0.11,9.26,28.6,740
NSRD0796-F-12-1,35.63,34.46,1.045,0.043,0.626,0.443,0.04,0.003,2.08,0.269,0.002,0.001,-0.001,0.013,-0.001,0.005,0.001,0.001,0.003,0.001,0.001,0.009,0.002,0.016,0.24,10.01,-0.29,9.96,29.6,644
NSRD0796-F-12-2,25.69,41.08,1.629,0.069,0.554,1.217,0.017,0.033,3.53,0.366,0.002,-0.001,-0.001,0.025,0.001,0.008,-0.001,0.001,0.005,0.001,-0.001,0.011,0.002,0.138,0.66,12.61,1.23,14.5,7.4,654
NSRD0796-F-13-1,36.09,30.8,3.671,0.156,0.426,1.4,0.075,0.104,3.05,0.474,0.005,0.002,-0.001,0.028,0.003,0.026,0.001,0.002,0.011,0.002,-0.001,0.011,0.004,0.124,0.5,6.47,0.84,7.81,29.2,630
NSRD0796-F-13-2,37.57,26.77,1.422,0.061,0.633,0.617,0.082,0.02,3.04,0.225,0.002,-0.001,-0.001,0.013,-0.001,0.008,-0.001,0.001,0.004,0.001,0.001,0.008,0.002,0.085,0.46,13.07,-0.19,13.34,24.7,726
NSRD0796-F-14-1,31.34,30.26,1.344,0.059,0.692,0.88,0.052,0.01,2.98,0.241,0.002,-0.001,-0.001,0.011,-0.001,0.007,0.001,0.001,0.004,0.001,0.001,0.011,0.003,0.095,0.61,17.55,0.4,18.56,6.57,678
NSRD0796-F-14-2,28.18,38.25,3.259,0.146,0.447,0.407,0.054,0.237,2.77,0.143,0.003,0.002,0.001,0.004,0.003,0.02,-0.001,0.005,0.011,0.002,-0.001,0.009,0.004,0.057,0.55,12.67,0.47,13.69,7.81,720
NSRD0796-F-15-1,36.79,32.72,1.579,0.07,0.552,1.208,0.091,0.068,2.37,0.492,0.003,0.001,-0.001,0.015,0.002,0.01,0.001,0.001,0.005,0.001,-0.001,0.01,0.002,0.194,0.64,6.76,0.46,7.86,30.8,792
NSRD0796-F-15-2,34.64,30.82,1.373,0.059,0.675,0.708,0.057,0.028,3.1,0.414,0.002,-0.001,0.001,0.013,0.001,0.007,0.001,0.001,0.005,0.001,-0.001,0.01,0.002,0.151,0.67,12.37,0.09,13.13,19.6,716
NSRD0796-F-16-1,29.06,38.71,0.781,0.033,0.593,0.662,0.079,0.012,2.31,0.081,0.001,-0.001,-0.001,-0.001,-0.001,0.003,0.001,0.001,0.003,0.001,-0.001,0.01,0.003,0.043,0.36,14.66,0,15.02,11.6,670
NSRD0796-F-16-1 Rpt,29.11,38.71,0.778,0.033,0.593,0.661,0.078,0.012,2.32,0.081,0.001,-0.001,-0.001,-0.001,-0.001,0.003,0.001,0.001,0.003,0.001,-0.001,0.01,0.003,0.039,0.36,14.64,0,15,, 
NSRD0796-F-16-2,35.41,32.97,1.238,0.055,0.704,0.59,0.083,0.023,2.29,0.118,0.002,0.002,-0.001,0.008,0.001,0.007,0.003,0.001,0.004,0.001,0.001,0.011,0.003,0.05,0.32,11.16,-0.24,11.24,25.8,720
NSRD0797-F-1-1,37.59,36.55,2.013,0.096,1.16,0.024,0.137,0.004,0.366,0.712,0.006,0.001,0.001,0.019,0.002,0.014,0.002,0.003,0.011,0.002,-0.001,0.009,0.002,0.016,3.57,0.84,0.29,4.7,1.43,684
NSRD0797-F-1-2,44.28,32.97,0.895,0.046,0.053,0.012,0.084,0.006,0.053,0.382,0.003,0.001,0.001,0.004,0.001,0.008,-0.001,0.002,0.004,0.001,0.001,0.008,0.002,0.007,1.63,0.48,0.1,2.21,3.69,602
NSRD0797-F-2-1,34.82,36.95,0.785,0.033,0.544,0.477,0.122,0.011,2.41,0.004,0.001,-0.001,-0.001,-0.001,-0.001,0.004,-0.001,0.001,0.003,-0.001,-0.001,0.01,0.002,0.012,0.18,9.19,-0.47,8.9,31.6,670
NSRD0797-F-2-2,36.58,34.5,1.348,0.057,0.643,0.281,0.045,0.022,2.04,0.591,0.002,-0.001,-0.001,-0.001,-0.001,0.008,-0.001,0.002,0.005,0.001,-0.001,0.009,0.002,0.193,0.13,7.78,-0.33,7.58,34.4,794
NSRD0797-F-5-1,39.78,33.51,1.262,0.047,0.711,0.669,0.076,0.023,2.35,0.627,0.002,0.001,0.001,0.014,0.001,0.006,-0.001,-0.001,0.004,0.001,0.001,0.009,0.002,0.06,0.03,3.62,-0.22,3.43,48.3,834
NSRD0797-F-5-2,39.96,35,1.063,0.051,0.585,0.39,0.099,0.021,2.36,0.423,0.003,0.003,0.001,0.007,0.001,0.007,-0.001,0.001,0.004,0.001,-0.001,0.011,0.003,0.071,0.08,3.06,-0.5,2.64,48.2,828
NSRD0797-F-6-1,36.56,37.32,1.13,0.048,0.804,0.721,0.071,0.024,2.59,0.697,0.002,0.001,0.001,0.015,0.001,0.006,0.002,0.001,0.004,-0.001,-0.001,0.01,0.002,0.081,0.27,3.59,0,3.86,42.8,760
NSRD0797-F-6-2,30.59,45.53,0.696,0.034,0.93,1.195,0.067,0.05,2.32,0.415,0.002,0.003,0.002,0.008,0.001,0.004,-0.001,0.001,0.003,0.001,0.003,0.01,0.003,0.054,0.24,3.88,0.68,4.8,34.5,718
NSRD0797-F-7-1,41.23,32.59,1.036,0.044,0.626,0.771,0.078,0.022,2.24,0.431,0.003,0.001,-0.001,0.012,0.001,0.006,0.002,0.001,0.004,-0.001,-0.001,0.009,0.002,0.051,0.05,2.96,-0.11,2.9,50.1,690
NSRD0797-F-7-2,36.74,33.49,1.138,0.057,0.905,1.776,0.122,0.027,3.02,0.477,0.003,0.002,0.001,0.016,-0.001,0.008,-0.001,0.001,0.005,0.001,0.001,0.011,0.003,0.103,0.36,4.24,1.23,5.83,39.9,692
NSRD0797-F-10-1,42.01,29.97,1.091,0.045,0.904,1.063,0.153,0.015,2.2,0.791,0.003,0.003,0.001,0.021,0.002,0.007,0.001,0.001,0.005,0.001,0.002,0.01,0.003,0.084,-0.02,3.2,-0.01,3.17,51.1,790
NSRD0797-F-10-2,30.94,42.45,0.76,0.032,0.837,2.25,0.071,0.02,2.38,0.487,0.002,0.002,0.002,0.01,-0.001,0.005,-0.001,0.001,0.003,-0.001,-0.001,0.012,0.003,0.06,0.38,3.52,2.13,6.03,33.2,756
NSRD0797-F-11-1,40.7,33.77,0.74,0.036,0.588,1.066,0.108,0.011,1.83,0.321,0.002,0.001,0.001,0.009,0.001,0.006,-0.001,0.001,0.004,-0.001,-0.001,0.009,0.002,0.035,0.02,2.64,0.13,2.79,50.7,764
NSRD0797-F-11-2,37.72,36.19,1.157,0.05,0.554,1.523,0.166,0.025,2.13,0.547,0.003,0.003,0.001,0.014,0.002,0.008,-0.001,0.001,0.004,-0.001,0.001,0.01,0.002,0.061,2.2,0.58,0.58,3.36,44.6,832
NSRD0797-F-12-1,35.3,35.97,1.694,0.091,0.692,1.331,0.078,0.043,3.21,0.744,0.004,0.001,0.002,0.014,0.003,0.009,0.001,0.001,0.006,0.001,0.002,0.011,0.003,0.076,0.3,4.01,0.79,5.1,39.6,648
NSRD0797-F-12-2,43.77,29.86,1.098,0.042,0.664,0.701,0.097,0.017,1.85,0.761,0.002,0.001,-0.001,0.016,0.001,0.007,0.001,0.001,0.004,-0.001,-0.001,0.009,0.002,0.05,0.03,2.44,-0.38,2.09,54.4,870
OREAS 404,55.14,7.88,2.97,0.385,0.007,0.102,0.151,0.032,0.074,0.008,0.002,-0.001,0.002,0.003,0.004,0.008,0.004,0.002,0.003,,,0.002,0.011,0.014,,,,9.4,,
STD 3.1,55.03,7.891,2.96,0.388,0.006,0.104,0.152,0.032,0.078,0.007,0.001,-0.001,0.001,0.002,0.004,0.009,0.004,0.002,0.002,0.001,-0.001,0.005,0.011,0.011,8.24,0.9,0.28,9.42, , 
NSRD0797-F15-1,38.96,33.02,0.951,0.042,0.691,0.725,0.149,0.013,2.31,0.241,0.002,0.001,0.001,0.007,-0.001,0.006,0.001,0.001,0.003,0.001,0.002,0.01,0.002,0.065,0.68,5.36,-0.37,5.67,41.3,870
NSRD0797-F15-2,36.58,33.26,1.666,0.064,0.708,1.741,0.119,0.042,3,0.504,0.003,0.001,0.001,0.017,0.002,0.008,0.001,0.001,0.006,-0.001,-0.001,0.01,0.002,0.159,0.63,4.23,1.15,6.01,35.9,734
NSRD0798-F-1-1,37.85,33.77,1.194,0.05,0.684,0.403,0.087,0.015,2.08,0.444,0.002,0.001,-0.001,0.007,0.002,0.007,-0.001,0.001,0.005,-0.001,-0.001,0.009,0.002,0.018,1.28,5.95,-0.43,6.8,31.1,752
NSRD0798-F-1-2,35.88,36.46,1.87,0.086,0.548,0.346,0.074,0.032,2.34,0.78,0.003,-0.001,0.002,0.019,0.002,0.012,-0.001,0.001,0.006,-0.001,-0.001,0.01,0.002,0.072,0.94,5.15,-0.3,5.79,28.3,552
NSRD0798-F-2-1,35.31,37.56,1.247,0.048,0.661,0.399,0.099,0.021,2.48,0.491,0.003,0.002,-0.001,0.015,-0.001,0.007,-0.001,-0.001,0.004,0.001,0.001,0.01,0.003,0.052,1.07,5.26,-0.36,5.97,33.8,762
NSRD0798-F-2-2,30.58,41.62,1.034,0.038,0.911,1.504,0.126,0.014,2.59,0.513,0.002,0.002,0.002,0.012,-0.001,0.005,0.001,-0.001,0.004,-0.001,-0.001,0.012,0.003,0.047,1.12,5.75,0.93,7.8,26.7,730
NSRD0798-F-11-1,34.81,33.85,2.031,0.093,0.464,0.296,0.023,0.056,2.22,0.617,0.003,0.001,0.002,0.009,0.002,0.017,-0.001,0.001,0.006,0.001,0.003,0.01,0.003,0.148,3.17,7.29,-0.1,10.36,21.2,764
NSRD0798-F-11-2,33.89,34.78,2.684,0.123,0.379,2.147,0.065,0.074,2.47,0.812,0.005,0.002,0.003,0.013,0.003,0.024,-0.001,-0.001,0.009,0.001,-0.001,0.013,0.004,0.21,1.54,4.06,1.81,7.41,25.5,716
NSRD0798-F-12-1,38.55,34.05,0.983,0.041,0.399,1.084,0.118,0.022,1.66,0.378,0.003,0.001,0.001,0.004,-0.001,0.006,-0.001,0.001,0.003,0.001,0.001,0.011,0.002,0.108,1.22,4.45,0.16,5.83,37.3,652
NSRD0798-F-12-2,26.02,37.4,4.528,0.234,0.294,4.835,0.239,0.368,3.71,1.14,0.009,0.004,0.004,0.018,0.006,0.044,-0.001,0.001,0.018,0.002,0.001,0.015,0.006,0.327,1.47,2.94,4.43,8.84,8.84,662
NSRD0798-F-13-1,38.91,34.06,1.197,0.055,0.52,1.012,0.098,0.038,2.13,0.558,0.004,0.003,0.002,0.003,0.001,0.009,0.001,-0.001,0.005,0.001,-0.001,0.011,0.003,0.146,0.58,3.46,0.24,4.28,40.3,776
NSRD0798-F-13-2,26.65,40.71,5.145,0.273,0.308,2.738,0.037,0.514,4.25,2.402,0.009,0.005,0.004,0.029,0.005,0.042,-0.001,0.002,0.019,0.003,0.004,0.015,0.007,0.328,0.93,1.32,2.62,4.87,16.7,696
NSRD0798-F-14-1,39.24,34.76,1.043,0.048,0.444,0.508,0.089,0.023,1.83,0.541,0.003,0.002,-0.001,0.004,0.001,0.006,0.001,0.001,0.004,-0.001,-0.001,0.009,0.003,0.101,0.25,4.24,-0.27,4.22,41,692
OREAS 401,45.63,24.88,2.36,0.247,0.007,0.094,0.105,0.022,0.061,0.01,0.002,0.001,0.002,,0.003,0.007,0.003,0.001,0.003,,,,0.007,0.016,,,,6.71,,
STD 4.1,45.57,24.85,2.336,0.247,0.007,0.093,0.104,0.021,0.065,0.011,-0.001,-0.001,-0.001,-0.001,0.003,0.007,0.003,0.002,0.001,-0.001,-0.001,0.009,0.007,0.018,5.7,0.76,0.25,6.71, , 
NSRD0798-F-14-2,34.76,37.34,1.193,0.044,0.626,1.653,0.043,0.017,1.98,0.788,0.003,0.002,0.002,0.006,-0.001,0.006,-0.001,-0.001,0.004,-0.001,-0.001,0.012,0.002,0.078,0.24,5.03,1.27,6.54,35,732
NSRD0798-F-15-1,35.78,35.51,2.637,0.118,0.237,1.981,0.136,0.105,2.31,1.303,0.004,0.001,0.001,0.013,0.002,0.016,-0.001,0.001,0.008,0.001,-0.001,0.011,0.003,0.207,0.56,2.04,1.3,3.9,34.5,722
NSRD0798-F-15-2,39.75,36.36,1.244,0.065,0.144,1.549,0.125,0.038,1.27,0.634,0.003,0.003,0.001,0.005,0.003,0.012,-0.001,-0.001,0.005,0.001,0.002,0.01,0.003,0.12,0.17,0.33,0.71,1.21,46.8,788
NSRD0798-F-16-1,36.59,37.08,0.998,0.047,0.234,0.927,0.14,0.048,1.45,0.431,0.002,0.002,0.001,0.007,-0.001,0.007,0.001,0.001,0.004,-0.001,0.001,0.011,0.003,0.12,0.37,5.66,-0.08,5.95,33.4,864
NSRD0798-F-16-2,35.93,35.83,3.001,0.145,0.183,2.015,0.22,0.134,2.16,1.674,0.005,0.003,0.002,0.02,0.004,0.023,-0.001,0.001,0.01,0.001,0.002,0.011,0.004,0.238,0.49,0.96,1.02,2.47,35.9,790
NSRD0799-F-1-1,38.02,38.12,2.388,0.099,0.402,0.318,0.063,0.028,0.382,1.611,0.003,0.001,0.001,0.031,0.003,0.023,0.001,0.001,0.008,0.001,0.001,0.012,0.003,0.122,1.02,0.36,0.28,1.66,4.31,692
NSRD0799-F-1-2,36.02,38.58,1.21,0.06,0.648,0.999,0.14,0.012,1.61,0.655,0.002,0.003,0.001,0.012,0.002,0.01,0.001,-0.001,0.006,-0.001,-0.001,0.01,0.003,0.082,0.1,4.12,0.04,4.26,35.8,690
NSRD0799-F-2-1,34.95,38.68,1.844,0.085,0.641,0.566,0.11,0.034,2.07,0.922,0.003,0.001,0.002,0.02,0.003,0.018,-0.001,-0.001,0.007,-0.001,-0.001,0.011,0.003,0.205,0.08,4.68,-0.31,4.45,38.6,564
NSRD0799-F-2-2,32.16,40.65,2.475,0.082,0.565,1.381,0.123,0.045,2.12,1.502,0.004,0.003,0.004,0.03,0.003,0.028,-0.001,-0.001,0.008,0.001,0.002,0.014,0.004,0.18,0.11,3.9,0.65,4.66,34.8,634
NSRD0799-F-2-2 Rpt,32.09,40.69,2.476,0.084,0.556,1.38,0.122,0.045,2.11,1.502,0.004,0.002,0.003,0.031,0.003,0.028,-0.001,-0.001,0.009,0.001,0.003,0.012,0.004,0.185,0.11,3.88,0.66,4.65,, 
NSRD0799-F-3-1,35.48,31.62,1.672,0.094,0.877,1.251,0.029,0.37,3.59,0.478,0.005,0.002,0.006,0.012,0.004,0.017,-0.001,0.002,0.009,0.001,0.002,0.012,0.003,0.081,0.31,7.84,0.95,9.1,22.4,698
NSRD0799-F-3-2,32.67,44.78,1.42,0.064,0.499,0.397,0.112,0.015,1.64,0.499,0.002,0.002,0.002,0.009,0.002,0.01,0.001,-0.001,0.005,-0.001,-0.001,0.01,0.003,0.027,0.02,3.77,-0.46,3.33,35.1,760
NSRD0799-F-4-1,25.85,43.39,5.539,0.199,0.37,1.954,0.287,0.123,2.58,3.305,0.006,0.005,0.003,0.073,0.004,0.045,0.001,0.001,0.016,0.002,0.005,0.016,0.007,0.377,0.19,3.19,0.92,4.3,23.1,680
NSRD0799-F-4-2,35.14,36.67,2.321,0.112,0.606,1.075,0.061,0.033,2.43,0.97,0.004,0.003,0.002,0.024,0.002,0.022,-0.001,-0.001,0.009,0.001,-0.001,0.012,0.004,0.171,0.11,4.74,0.42,5.27,37.1,760
NSRD0799-F-7-1,33.99,41.08,1.081,0.052,0.663,0.996,0.118,0.015,2,0.335,0.002,0.002,0.002,0.007,0.002,0.009,-0.001,0.001,0.004,-0.001,0.001,0.012,0.003,0.166,0,4.57,0.14,4.71,36,722
OREAS 120,1.588,81.9,9.14,0.427,0.103,0.082,0.013,0.003,0.41,3.31,,,,0.097,0.002,,,,,,,,0.02,0.338,,,,2.13,,
STD 5.1,1.579,81.76,9.124,0.412,0.1,0.078,0.014,0.002,0.408,3.293,0.002,0.003,0.001,0.097,0.002,0.003,0.003,0.001,-0.001,-0.001,0.002,0.012,0.022,0.343,0.82,1.05,0.15,2.02, , 
NSRD0799-F-7-2,36.41,36.21,2.145,0.089,0.503,1.206,0.089,0.031,2.35,0.793,0.003,0.002,0.001,0.015,0.003,0.02,-0.001,0.001,0.008,0.001,0.001,0.011,0.004,0.309,0.09,3.3,0.52,3.91,40,866
NSRD0799-F-8-1,34.78,39.55,1.102,0.046,0.638,1.637,0.1,0.009,1.87,0.592,0.002,0.002,0.002,0.013,-0.001,0.008,0.002,-0.001,0.005,-0.001,-0.001,0.013,0.003,0.104,0.03,3.6,0.98,4.61,39.4,744
NSRD0799-F-8-2,32.53,41.96,1.467,0.079,0.556,1.559,0.162,0.019,2.22,0.499,0.002,0.003,0.003,0.013,0.002,0.013,-0.001,-0.001,0.006,0.001,0.001,0.015,0.004,0.088,0.03,3.84,0.7,4.57,36,700
NSRD0799-F-9-1,30.77,42.77,2.466,0.095,0.49,1.75,0.151,0.032,2.17,1.462,0.004,0.003,0.004,0.032,0.002,0.025,0.001,-0.001,0.008,0.001,0.001,0.015,0.004,0.224,0.05,3.02,1.03,4.1,35.3,762
NSRD0799-F-9-2,37.6,35.28,1.353,0.045,0.721,0.764,0.106,0.009,2.16,0.725,0.002,0.003,0.001,0.014,0.001,0.01,0.001,-0.001,0.005,0.001,0.002,0.01,0.003,0.221,-0.01,4.58,-0.15,4.42,40.8,694
NSRD0799-F-9-2 Rpt,37.65,35.28,1.377,0.046,0.723,0.766,0.106,0.009,2.15,0.724,0.002,0.003,0.001,0.015,0.001,0.01,0.002,-0.001,0.005,0.001,0.002,0.01,0.003,0.22,0.01,4.56,-0.16,4.41,, 
NSRD0799-F-11-1,27.14,39.59,4.348,0.205,0.441,3.494,0.441,0.311,3.82,1.525,0.006,0.004,0.004,0.048,0.004,0.038,-0.001,0.001,0.014,0.001,0.002,0.015,0.006,0.179,0.23,3.65,2.08,5.96,22.6,654
NSRD0799-F-11-2,33.66,38.48,2.055,0.082,0.604,1.616,0.154,0.031,2.25,0.931,0.004,0.003,0.002,0.025,0.002,0.015,0.001,0.001,0.006,0.001,0.001,0.014,0.004,0.35,0.06,3.9,0.86,4.82,32.3,712
NSRD0799-F-15-1,28.26,41.46,1.399,0.07,0.682,3.862,0.288,0.029,2.53,0.384,0.003,0.005,0.004,0.023,0.002,0.013,-0.001,-0.001,0.006,0.001,0.001,0.019,0.004,0.092,0.18,4.95,3.2,8.33,26.5,744
NSRD0799-F-15-2,19,50.18,8.437,0.411,0.204,1.026,0.132,0.269,4.08,2.81,0.011,0.005,0.006,0.137,0.011,0.096,0.002,0.001,0.03,0.003,0.002,0.014,0.011,0.261,0.59,3.06,0.8,4.45,7.3,694
NSRD0799-F-18-1,32.39,32.88,4.32,0.19,0.564,0.232,0.026,0.175,3.81,1.281,0.007,0.001,0.004,0.032,0.009,0.032,0.001,0.001,0.014,0.002,0.004,0.01,0.005,0.156,0.48,9.06,0.22,9.76,21.6,744
NSRD0799-F-18-2,34.74,36.2,2.292,0.103,0.651,0.31,0.024,0.049,2.79,0.595,0.005,0.003,0.002,0.022,0.006,0.018,0.001,-0.001,0.007,0.001,-0.001,0.01,0.004,0.082,0.25,6.91,-0.24,6.92,32,870
NSRD0799-F-19-1,15.06,51,10.1,0.436,0.232,1.532,0.03,0.954,2.62,7.188,0.01,0.006,0.006,0.108,0.007,0.08,0.001,0.002,0.029,0.003,0.006,0.013,0.01,0.153,0.25,1.89,1.37,3.51,10.7,680
NSRD0799-F-19-2,33.84,39.62,1.457,0.07,0.673,1.283,0.074,0.035,2.16,0.621,0.003,0.002,0.002,0.013,0.002,0.011,-0.001,0.001,0.005,-0.001,0.001,0.012,0.003,0.05,0.09,4.6,0.55,5.24,36.5,770
NSRD0799-F-20-1,23.68,46.39,6.62,0.285,0.315,1.02,0.163,0.262,3.81,2.855,0.009,0.005,0.004,0.064,0.004,0.06,-0.001,0.001,0.019,0.002,0.004,0.014,0.011,0.561,0.31,2.74,0.52,3.57,22.4,706
NSRD0799-F-20-2,31.88,39.43,3.339,0.15,0.633,0.856,0.116,0.058,2.77,1.573,0.004,0.002,0.003,0.038,0.004,0.027,0.001,0.001,0.011,0.001,0.004,0.012,0.005,0.095,0.16,4.8,0.01,4.97,33.3,812
NSRD0800-F-1-1,35.26,44.21,2.076,0.082,0.027,0.326,0.144,0.016,0.528,1.076,0.002,0.001,0.001,0.027,0.003,0.019,0.001,-0.001,0.007,0.001,0.002,0.01,0.003,0.052,0.52,0.26,-0.18,0.6,16.3,674
NSRD0800-F-2-1,18.57,46.58,7.849,0.351,0.293,2.934,0.132,0.978,3.74,4.655,0.011,0.007,0.005,0.101,0.004,0.096,-0.001,0.001,0.026,0.004,0.005,0.017,0.01,0.255,0.22,1.95,2.34,4.51,15.6,562
NSRD0800-F-2-2,33.93,40.5,1.332,0.086,1.16,0.34,0.071,0.026,1.62,0.591,0.003,0.001,0.002,0.012,0.002,0.016,0.001,0.001,0.006,0.001,-0.001,0.009,0.003,0.074,0.15,5.32,-0.22,5.25,25.4,664
NSRD0800-F-3-1,37.45,35.54,1.286,0.063,0.806,0.863,0.136,0.022,1.75,0.795,0.002,0.002,0.001,0.019,0.002,0.013,-0.001,-0.001,0.006,0.001,0.001,0.012,0.003,0.11,-0.02,4.77,-0.24,4.51,40.6,652
NSRD0800-F-3-2,34.76,36.39,2.449,0.114,0.692,1.278,0.155,0.054,2.52,1.19,0.004,0.004,0.003,0.03,0.003,0.019,-0.001,0.001,0.008,0.001,0.001,0.014,0.004,0.281,0.08,4.33,0.39,4.8,36.5,718
NSRD0800-F-7-1,26.16,39.3,4.664,0.207,0.717,2.763,0.038,0.091,3.64,0.946,0.006,0.003,0.003,0.041,0.003,0.038,-0.001,-0.001,0.014,0.002,0.001,0.014,0.006,0.098,0.37,6.53,2.9,9.8,16.4,770
NSRD0800-F-7-2,30.75,30.12,3.61,0.165,0.758,0.302,0.033,0.153,3.11,1.548,0.004,0.002,0.002,0.063,0.006,0.027,0.001,-0.001,0.008,0.001,0.001,0.011,0.005,0.082,0.5,14.99,0.3,15.79,10.8,758
NSRD0800-F-9-1,34.16,38.94,1.909,0.089,0.6,1.131,0.089,0.015,2.25,0.567,0.003,-0.001,0.001,0.014,0.002,0.013,0.001,0.001,0.006,0.001,-0.001,0.011,0.003,0.044,0.06,4.76,0.38,5.2,36.4,750
NSRD0800-F-9-2,31.92,42.64,1.378,0.063,0.613,1.768,0.072,0.075,1.9,0.727,0.003,0.003,0.003,0.016,0.002,0.011,-0.001,0.001,0.005,0.001,-0.001,0.013,0.003,0.057,0.06,3.68,1.19,4.93,34.7,746
NSRD0800-F-10-1,23.48,46.38,4.768,0.231,0.442,2.634,0.119,0.204,2.88,2.62,0.005,0.004,0.005,0.066,0.004,0.055,0.001,0.001,0.015,0.002,0.003,0.016,0.01,0.272,0.2,2.94,2.27,5.41,23.3,774
NSRD0800-F-10-1 Rpt,23.46,46.44,4.792,0.23,0.443,2.632,0.118,0.205,2.89,2.616,0.005,0.004,0.005,0.066,0.004,0.055,0.001,0.001,0.015,0.002,0.002,0.017,0.01,0.279,0.21,2.93,2.28,5.42,, 
NSRD0800-F-10-2,36.59,38.44,1.49,0.068,0.579,0.685,0.057,0.017,1.67,0.946,0.003,0.002,0.001,0.02,0.002,0.01,-0.001,0.001,0.005,0.001,0.001,0.011,0.003,0.121,-0.04,3.51,-0.12,3.35,43,768
NSRD0800-F-12-1,30.72,41.76,3.485,0.164,0.456,0.765,0.044,0.108,3.17,1.604,0.006,0.004,0.005,0.032,0.006,0.044,0.002,-0.001,0.014,0.002,-0.001,0.013,0.006,0.407,0.14,3.18,0.35,3.67,33.1,616
NSRD0800-F-12-2,32.89,43.4,0.797,0.037,0.641,1.122,0.091,0.01,1.78,0.487,0.002,0.002,0.001,0.009,0.001,0.007,-0.001,-0.001,0.003,-0.001,-0.001,0.011,0.003,0.088,-0.03,3.73,0.54,4.24,32.4,722
NSRD0800-F-13-1,29.9,44.45,1.153,0.054,0.643,2.144,0.048,0.015,2.15,0.606,0.003,0.003,0.002,0.012,0.002,0.012,0.001,-0.001,0.005,0.001,-0.001,0.014,0.004,0.144,0.06,3.67,1.83,5.56,31.5,764
NSRD0800-F-13-2,39.5,33.68,1.409,0.066,0.651,0.518,0.028,0.019,2.12,0.627,0.003,0.001,0.001,0.012,0.003,0.012,0.001,-0.001,0.006,0.001,-0.001,0.01,0.002,0.199,-0.04,4.19,-0.21,3.94,45.5,728
NSRD0800-F-14-1,33.77,38.39,1.392,0.071,0.528,2.148,0.035,0.406,2.84,0.385,0.005,0.006,0.005,0.007,0.006,0.015,0.001,0.001,0.009,0.002,0.001,0.016,0.004,0.126,0.11,3.66,1.56,5.33,31.2,764
OREAS 406,61.44,7.96,1.14,0.047,0.039,0.157,0.085,0.006,0.037,0.019,0.002,0.002,0.002,0.004,0.001,0.004,0.006,0.001,0.006,-0.001,,,0.003,0.017,,,,2.67,,
STD 6.1,61.37,7.938,1.128,0.048,0.038,0.157,0.085,0.006,0.039,0.018,0.001,-0.001,0.001,0.003,-0.001,0.004,0.005,0.002,0.005,0.001,-0.001,0.005,0.001,0.016,1.99,0.48,0.17,2.64, , 
NSRD0800-F-14-2,35.11,37.8,2.649,0.121,0.529,0.597,0.036,0.05,2.17,1.446,0.003,0.004,0.001,0.031,0.003,0.026,0.002,-0.001,0.01,0.002,0.001,0.012,0.004,0.296,0.01,3.85,-0.09,3.77,40.1,768
NSRD0800-F-16-1,24.17,51.31,2.201,0.095,0.433,1.303,0.015,0.116,2.43,0.916,0.003,0.003,0.002,0.016,0.002,0.025,0.001,0.001,0.008,0.001,-0.001,0.012,0.004,0.154,0.24,4.96,1.02,6.22,21.8,688
NSRD0800-F-16-2,30.67,40.21,3.156,0.135,0.5,0.533,0.009,0.093,3.23,0.97,0.004,0.003,0.003,0.02,0.004,0.028,0.001,-0.001,0.011,0.001,-0.001,0.011,0.004,0.115,0.23,6.6,0.11,6.94,28.3,726
NSRD0800-F-17-1,39.24,32.41,1.4,0.055,0.454,0.677,0.143,0.02,1.91,0.624,0.002,-0.001,-0.001,0.016,0.001,0.01,-0.001,0.001,0.005,-0.001,0.002,0.01,0.002,0.056,0.12,6.06,-0.47,5.71,40.9,756
NSRD0800-F-17-2,31.72,45.92,0.63,0.027,0.353,1.303,0.071,0.012,1.29,0.314,0.002,0.004,0.002,0.008,0.001,0.007,0.001,-0.001,0.003,0.001,0.001,0.013,0.003,0.04,0.06,3.93,0.61,4.6,35,760
NSRD0800-F-18-1,38.67,32.31,1.49,0.064,0.35,1.379,0.086,0.027,2.3,0.62,0.002,0.002,0.001,0.008,0.002,0.013,0.001,0.001,0.006,0.001,-0.001,0.011,0.003,0.144,0.13,4.86,0.63,5.62,41.1,798
NSRD0800-F-18-2,19.51,46.76,8.341,0.344,0.289,1.596,0.138,0.393,3.68,4.2,0.01,0.005,0.005,0.059,0.009,0.072,0.001,0.001,0.032,0.003,0.005,0.011,0.008,0.187,0.49,4.17,1.23,5.89,8.63,714
NSRD0801-F1-1,29.6,54.62,0.719,0.03,0.249,0.092,0.05,0.002,0.109,0.303,0.002,0.002,0.002,0.014,-0.001,0.007,0.001,0.001,0.005,0.001,-0.001,0.012,0.003,0.024,1.09,0.22,0,1.31,4.52,750
NSRD0801-F1-2,41.35,35.2,1.61,0.067,0.218,0.092,0.058,0.003,0.25,0.556,0.003,-0.001,-0.001,0.023,0.002,0.016,0.003,0.001,0.008,0.001,-0.001,0.009,0.002,0.042,1.79,0.44,0.17,2.4,2.87,730
NSRD0801-F2-1,27.58,43.12,3.689,0.161,0.25,2.309,0.25,0.098,3.5,0.473,0.005,0.004,0.004,0.005,0.006,0.028,0.001,-0.001,0.01,0.001,-0.001,0.014,0.005,0.112,0.27,4.27,1.5,6.04,22.9,664
GIOP-139,22.43,53.76,4.974,0.192,0.088,1.316,0.1,0.39,1.98,2.617,0.016,0.005,0.004,0.018,0.003,0.002,0.006,0.008,0.002,0.002,0.006,0.01,0.008,0.683,,,,1.63,,
STD 7.1,22.46,53.84,4.972,0.193,0.088,1.323,0.099,0.391,2.02,2.626,0.016,0.008,0.005,0.02,0.003,0.001,0.004,0.007,0.001,-0.001,0.004,0.014,0.009,0.685,0.21,0.53,0.84,1.58, , 
NSRD0801-F2-2,41.39,34.27,2.339,0.106,0.03,0.276,0.075,0.042,0.434,1.053,0.003,0.001,0.002,0.021,0.002,0.025,0.004,0.001,0.008,0.001,0.001,0.009,0.004,0.127,1.55,0.32,0.02,1.89,15.7,614
NSRD0801-F9-1,33.73,38.05,0.634,0.028,0.327,3.559,0.099,0.004,1.83,0.29,0.001,0.002,0.001,0.006,-0.001,0.005,-0.001,-0.001,0.002,-0.001,-0.001,0.012,0.002,0.044,0.16,3.21,3.34,6.71,36.9,724
NSRD0801-F9-2,40.46,32.23,1.34,0.055,0.249,0.981,0.168,0.024,2.07,0.635,0.002,0.002,0.001,0.012,0.002,0.009,-0.001,-0.001,0.005,-0.001,-0.001,0.01,0.003,0.09,0.17,3.95,-0.14,3.98,45.4,726
NSRD0801-F9-2 Rpt,40.53,32.22,1.328,0.057,0.248,0.981,0.169,0.021,2.07,0.636,0.002,0.002,-0.001,0.013,0.001,0.009,-0.001,-0.001,0.004,-0.001,-0.001,0.009,0.002,0.086,0.15,3.93,-0.16,3.92,, 
SARM 50,7.694,51.56,15.28,0.86,0.17,10.8,0.065,0.03,7.57,0.61,0.008,0.002,0.008,0.022,0.022,0.036,,,0.008,0.004,,0.02,0.009,2.3,,,,,,
STD 8.1,7.734,51.54,15.39,0.86,0.17,10.8,0.066,0.031,7.54,0.609,0.01,0.005,0.01,0.024,0.024,0.034,0.011,-0.001,0.009,0.004,-0.001,0.022,0.01,2.293,0.14,0.03,-0.27,-0.1, , 
OREAS 40(2),66.72,4.64,0.13,0.05,0.02,0.015,0.004,0.008,0.017,0.018,0.001,0.001,0.002,0.005,0.001,0.04,0.005,0.005,0.004,0.001,0.001,0.003,0.004,0.013,-0.01,-0.22,-0.02,-0.25,,
STD 9.1,66.81,4.678,0.127,0.045,0.015,0.014,0.005,0.008,0.02,0.018,-0.001,-0.001,0.003,0.004,0.002,0.039,0.003,0.005,0.004,0.002,0.001,0.003,0.003,0.012,0.02,-0.25,-0.04,-0.27, ,
