Repository: fmgben/IBStilpnomelane

This repository is related to Normative mineralogy at Iron Bridge
with special attention paid to the modelling of recovery and hardness.

File: reference/BV_XRD_Assay_Merge.csv (part 2 of 4)
BHID,Composite,CSS (µm),Process,Product,BV Report,Mineral,Chlorite group,Quartz,Pyroxene,Plagioclase,K-Feldspar,Calcite group - Siderite,Calcite group,Dolomite group,Spinel group,Hematite group,Stilpnomelane,Mica group,Pyrite,Rutile group,Goethite,Smectite group,Sepiolite,Kaolinite-serpentine group,Total,Birnessite,Sample,CompositeID,Size,Type,Fe3O4,Fe,SiO2,Al2O3,TiO2,Mn,CaO,P,S,MgO,K2O,Na2O,Zn,As,Cl,Cu,Pb,Ba,V,Cr,Ni,Co,Sn,Zr,Sr,LOI371,LOI650,LOI1000,LOI,IDENT,FeO,Sample,Pyrite group,MnO,Dry Wt
GVRD0268,Comp 9,53,DTR,CONS,N9821XD21,82-44710327,0.0,4.062737951083647,,0.0,,0.6854707687006335,,0.0,94.1622894641122,1.0895018161035313,,0.0,,0.0,0.0,0.0,0.0,0.0,100.0,,,GVRD0268 Comp 9 53 CONS,-53um,CONS,91.5,68.42,4.371,0.083,0.017,0.054,0.099,0.022,0.003,0.155,0.012,-0.001,0.003,-0.001,0.001,0.002,0.005,0.004,0.003,0.022,0.02,-0.001,-0.001,-0.001,-0.001,-0.53,-1.18,-1.08,-2.79,,,,,,
GVRD0269,Comp 2,53,DTR,CONS,N9821XD21,83-44710328,0.0,5.631627159408746,,0.0,,0.7417248244071617,,0.0,79.0862228023399,13.429899141254886,,0.0,,0.0,0.0,0.0,0.0,1.1105260725893076,100.0,,,GVRD0269 Comp 2 53 CONS,-53um,CONS,77.48,66.77,5.671,0.195,0.024,0.076,0.083,0.027,0.012,0.204,0.021,0.008,0.003,0.001,0.009,0.002,-0.001,0.004,0.003,0.025,0.004,0.002,-0.001,0.001,0.002,-0.25,-0.86,-0.92,-2.03,,,,,,
GVRD0269,Comp 3,53,DTR,CONS,N9821XD21,84-44710329,0.0,4.5904791696039835,,0.0,,1.721292500559558,,0.0,90.15050725815074,2.1376191881430366,,0.0,,0.0,0.0,0.0,0.0,1.4001018835426968,100.0,,,GVRD0269 Comp 3 53 CONS,-53um,CONS,87.91,67.24,4.979,0.206,0.039,0.07,0.095,0.026,0.017,0.284,0.032,0.008,0.003,-0.001,0.012,0.001,0.001,0.004,0.006,0.036,0.005,0.002,-0.001,0.002,0.003,-0.23,-0.66,-1.32,-2.21,,,,,,
GVRD0269,Comp 4,53,DTR,CONS,N9821XD21,85-44710330,0.0,6.069673895396605,,0.0,,1.9149871087600545,,0.0,88.60272118400691,1.185503925899239,,0.0,,0.0,0.0,0.0,0.0,2.2271138859371806,100.0,,,GVRD0269 Comp 4 53 CONS,-53um,CONS,88.29,66.14,6.383,0.205,0.028,0.086,0.095,0.025,0.013,0.26,0.004,0.009,0.004,0.001,0.01,0.002,-0.001,0.002,0.004,0.031,0.005,0.001,-0.001,0.001,0.005,-0.28,-0.52,-1.33,-2.13,,,,,,
GVRD0269,Comp 5,53,DTR,CONS,N9821XD21,86-44710331,0.0,7.111619062051283,,0.0,,1.5945708218206014,,0.0,88.06046631386714,0.6365419332283488,,0.0,,0.0,0.0,0.0,0.0,2.5968018690326184,100.0,,,GVRD0269 Comp 5 53 CONS,-53um,CONS,86.2,65.71,7.226,0.242,0.038,0.088,0.082,0.024,0.013,0.244,0.023,0.005,0.003,-0.001,0.008,-0.001,0.001,0.005,0.004,0.031,0.006,0.002,-0.001,0.002,0.004,-0.2,-0.66,-1.3,-2.16,,,,,,
GVRD0269,Comp 6,53,DTR,CONS,N9821XD21,87-44710332,0.0,3.736593025364315,,0.0,,0.42569217342225624,,0.0,93.41052744618031,2.4271873550331042,,0.0,,0.0,0.0,0.0,0.0,0.0,100.0,,,GVRD0269 Comp 6 53 CONS,-53um,CONS,89.42,68.79,3.817,0.105,0.019,0.054,0.089,0.022,0.006,0.136,0.036,0.009,0.003,-0.001,0.008,-0.001,-0.001,0.002,0.002,0.022,0.009,0.001,-0.001,0.001,0.001,-0.4,-1.09,-1.31,-2.8,,,,,,
GVRD0269,Comp 7,53,DTR,CONS,N9821XD21,88-44710333,0.0,5.355008533576846,,0.0,,0.7124757777771582,,0.0,91.73223043539099,2.2002852532550117,,0.0,,0.0,0.0,0.0,0.0,0.0,100.0,,,GVRD0269 Comp 7 53 CONS,-53um,CONS,90.56,67.5,5.264,0.132,0.017,0.067,0.102,0.024,0.006,0.179,0.054,0.004,0.003,-0.001,0.007,0.003,0.002,0.004,0.002,0.02,0.002,0.002,-0.001,0.001,0.004,-0.39,-1.04,-1.28,-2.71,,,,,,
NSRD0798, Comp 3 ,45,DTR,TAILS,N9774XD21,1-44710164,3.315443015416626,49.550460864823364,,0.0,1.9032687893060736,22.972837275877936,0.0,1.9995015535915133,0.0,1.6007754532390646,18.657713047745414,0.0,,,0.0,,,,100.00000000000001,,,NSRD0798 Comp 3 45 TAILS,-45um,TAILS,1.1,16.39,57.32,1.937,0.08,0.875,1.087,0.157,0.06,3.47,0.489,0.117,0.005,0.001,0.002,0.005,-0.001,0.013,-0.001,0.001,0.006,-0.001,-0.001,0.003,0.01,0.84,9.02,0.42,10.28,,,,,,
NSRD0798, Comp 4 ,45,DTR,TAILS,N9774XD21,2-44710165,3.6883192025691836,51.238095933456336,,0.0,3.416572054443942,15.353936229848095,0.0,7.689585697674104,0.0,1.7633146516703921,16.850176230337954,0.0,,,0.0,,,,100.00000000000001,,,NSRD0798 Comp 4 45 TAILS,-45um,TAILS,1.8,14.1,59.84,2.263,0.094,0.898,2.301,0.156,0.132,3.42,0.782,0.107,0.006,0.001,0.002,0.005,0.001,0.018,-0.001,0.001,0.004,0.001,-0.001,0.004,0.013,0.61,6.87,1.79,9.27,,,,,,
NSRD0798, Comp 5 ,45,DTR,TAILS,N9774XD21,3-44710166,1.1255984106989008,52.988265568027224,,0.0,9.793259553051715,12.349186098092916,0.0,9.806124349798397,0.0,1.3643566984513644,12.573209321879489,0.0,,,0.0,,,,99.99999999999999,,,NSRD0798 Comp 5 45 TAILS,-45um,TAILS,1.1,10.92,61.1,2.842,0.116,0.771,3.514,0.23,0.146,3.32,1.779,0.096,0.008,0.001,0.002,0.005,-0.001,0.025,-0.001,0.002,0.005,0.001,-0.001,0.003,0.012,0.48,5.87,2.98,9.33,,,,,,
NSRD0798, Comp 6 ,45,DTR,TAILS,N9774XD21,4-44710167,3.765663299911593,49.44413870734496,,0.0,2.925053760110369,14.0297860828633,0.0,8.723778643914843,0.0,1.1438997318687214,19.967679773986216,0.0,,,0.0,,,,100.00000000000001,,,NSRD0798 Comp 6 45 TAILS,-45um,TAILS,1.0,14.93,58.05,2.242,0.096,0.534,3.113,0.15,0.229,3.14,0.697,0.098,0.006,0.002,0.002,0.005,0.001,0.013,-0.001,0.003,0.006,0.001,-0.001,0.004,0.013,0.69,6.3,2.57,9.56,,,,,,
NSRD0798, Comp 7 ,45,DTR,TAILS,N9774XD21,5-44710168,3.670663925413379,41.52559897890867,,0.0,0.0,23.38970438823217,0.0,4.373335802526954,0.0,0.6464009166445043,26.39429598827432,0.0,,,0.0,,,,100.00000000000003,,,NSRD0798 Comp 7 45 TAILS,-45um,TAILS,1.0,20.09,51.76,2.39,0.103,0.51,1.494,0.123,0.129,2.97,0.577,0.14,0.005,0.001,0.003,0.003,-0.001,0.012,-0.001,0.003,0.006,0.001,-0.001,0.004,0.01,1.47,8.09,0.86,10.42,,,,,,
NSRD0798, Comp 8 ,45,DTR,TAILS,N9774XD21,6-44710169,3.335281126312881,40.881974683722575,,0.0,0.0,23.577316388818964,0.0,2.350436729329863,0.0,1.1613803005759455,28.69361077123977,0.0,,,0.0,,,,100.0,,,NSRD0798 Comp 8 45 TAILS,-45um,TAILS,1.1,20.45,51.94,2.435,0.102,0.537,1.144,0.152,0.102,2.95,0.629,0.149,0.005,0.001,0.002,0.003,-0.001,0.007,-0.001,0.002,0.006,0.001,-0.001,0.003,0.009,1.46,8.06,0.45,9.97,,,,,,
NSRD0798, Comp 9 ,45,DTR,TAILS,N9774XD21,7-44710170,4.077069086554585,33.45228172113,,0.0,0.0,22.829017916755127,0.0,5.415863619874694,0.0,1.0716345321511078,33.15413312353448,0.0,,,0.0,,,,100.0,,,NSRD0798 Comp 9 45 TAILS,-45um,TAILS,0.9,21.93,48.12,3.123,0.134,0.439,1.736,0.14,0.25,3.01,0.766,0.171,0.007,0.002,0.003,0.005,-0.001,0.013,0.002,0.008,0.01,0.001,-0.001,0.005,0.012,1.14,7.88,1.07,10.09,,,,,,
NSRD0798, Comp 10,45,DTR,TAILS,N9774XD21,8-44710171,5.976120763216785,43.58462611361997,,0.0,0.0,15.783060290505901,0.0,7.738764173209186,0.0,0.0,26.917428659448145,0.0,,,0.0,,,,99.99999999999999,,,NSRD0798 Comp 10 45 TAILS,-45um,TAILS,1.1,18.66,53.29,3.043,0.141,0.451,2.601,0.139,0.192,2.94,0.695,0.153,0.007,0.001,0.002,0.005,0.001,0.013,-0.001,0.006,0.008,0.001,-0.001,0.005,0.013,1,6.23,1.93,9.16,,,,,,
NSRD0798, Comp 3 ,38,DTR,TAILS,N9774XD21,9-44710172,3.6834173382122604,47.774593207421,,2.100356191120794,1.5121695372810895,23.223952554672714,0.0,1.7905382934839456,0.0,1.6177426193408957,18.297230258467287,0.0,,,0.0,,,,100.0,,,NSRD0798 Comp 3 38 TAILS,-38um,TAILS,0.9,16.62,56.53,1.977,0.087,0.891,1.061,0.157,0.063,3.53,0.494,0.108,0.007,0.001,0.003,0.006,-0.001,0.009,-0.001,-0.001,0.004,0.001,-0.001,0.004,0.01,0.86,9.11,0.43,10.4,,,,,,
NSRD0798, Comp 4 ,38,DTR,TAILS,N9774XD21,10-44710173,3.487309560618176,52.35879196689852,,0.0,3.420401131761937,16.204024852712287,0.0,6.377892884650095,0.0,1.9058692567939333,16.245710346565048,0.0,,,0.0,,,,100.00000000000001,,,NSRD0798 Comp 4 38 TAILS,-38um,TAILS,1.8,14.13,59.06,2.259,0.094,0.914,2.412,0.158,0.127,3.46,0.782,0.107,0.006,0.001,0.003,0.005,0.001,0.014,-0.001,0.001,0.004,0.001,-0.001,0.004,0.013,0.67,6.96,1.85,9.48,,,,,,
NSRD0798, Comp 5 ,38,DTR,TAILS,N9774XD21,11-44710174,1.073282704747397,53.89743084793087,,0.0,9.150903449467544,12.70812638608707,0.0,9.16719940092152,0.0,1.8092582223325702,12.19379898851302,0.0,,,0.0,,,,99.99999999999999,,,NSRD0798 Comp 5 38 TAILS,-38um,TAILS,1.1,10.88,61.44,2.818,0.12,0.79,3.4,0.238,0.115,3.3,1.779,0.098,0.006,0.001,0.002,0.005,-0.001,0.027,-0.001,0.002,0.004,0.001,-0.001,0.003,0.012,0.54,5.88,2.86,9.28,,,,,,
NSRD0798, Comp 6 ,38,DTR,TAILS,N9774XD21,12-44710175,3.328931406469353,50.682111015697295,,0.0,2.8052151028899766,14.26767583248262,0.0,9.236549681859337,0.0,1.5517307927539032,18.12778616784751,0.0,,,0.0,,,,100.0,,,NSRD0798 Comp 6 38 TAILS,-38um,TAILS,1.2,14.85,58.07,2.258,0.095,0.528,3.138,0.152,0.159,3.13,0.696,0.116,0.005,0.001,0.003,0.004,0.001,0.012,-0.001,0.003,0.005,0.001,-0.001,0.003,0.012,0.79,6.26,2.55,9.6,,,,,,
NSRD0798, Comp 7 ,38,DTR,TAILS,N9774XD21,13-44710176,3.536502500188395,42.191466273993875,,0.0,0.0,22.86699468808589,0.0,4.295331276831581,0.0,0.6635610917078474,26.4461441691924,0.0,,,0.0,,,,100.0,,,NSRD0798 Comp 7 38 TAILS,-38um,TAILS,1.0,19.91,52.14,2.381,0.108,0.51,1.494,0.12,0.143,2.94,0.572,0.136,0.005,0.001,0.002,0.004,-0.001,0.011,-0.001,0.002,0.006,0.001,-0.001,0.004,0.01,1.58,7.86,0.87,10.31,,,,,,
NSRD0798, Comp 8 ,38,DTR,TAILS,N9774XD21,14-44710177,2.908191579074184,41.49961621976571,,0.0,0.0,24.136194447601117,0.0,2.4154740521851026,0.0,0.6508827350194227,28.38964096635447,0.0,,,0.0,,,,100.0,,,NSRD0798 Comp 8 38 TAILS,-38um,TAILS,1.1,20.36,51.9,2.459,0.102,0.534,1.154,0.145,0.102,2.97,0.629,0.14,0.006,0.002,0.003,0.003,-0.001,0.009,-0.001,0.003,0.006,0.001,-0.001,0.003,0.009,1.7,7.88,0.43,10.01,,,,,,
NSRD0798, Comp 9 ,38,DTR,TAILS,N9774XD21,15-44710178,4.359556133703262,34.87527912833636,,0.0,0.0,23.906009538478468,0.0,5.174063867510219,0.0,0.0,31.68509133197169,0.0,,,0.0,,,,100.0,,,NSRD0798 Comp 9 38 TAILS,-38um,TAILS,0.9,22.42,46.98,3.094,0.136,0.452,1.739,0.137,0.257,3.05,0.743,0.177,0.006,0.002,0.004,0.004,-0.001,0.013,0.001,0.008,0.01,0.001,-0.001,0.004,0.012,1.39,7.98,1.04,10.41,,,,,,
NSRD0798, Comp 10,38,DTR,TAILS,N9774XD21,16-44710179,5.4692527486033695,43.42441543588274,,0.0,0.0,16.151768303365124,0.0,7.195677206699048,0.0,0.9778766489133588,26.781009656536373,0.0,,,0.0,,,,100.0,,,NSRD0798 Comp 10 38 TAILS,-38um,TAILS,1.2,18.86,52.68,3.076,0.137,0.456,2.588,0.144,0.203,2.95,0.699,0.179,0.006,0.001,0.003,0.005,0.002,0.011,-0.001,0.006,0.009,0.001,-0.001,0.005,0.013,1.44,6.07,1.66,9.17,,,,,,
NSRD0797, Comp 3 ,53,DTR,TAILS,N9774XD21,17-44710180,7.236829552889464,50.26735220912038,,0.0,0.0,25.755698737349622,0.0,2.8807321352969124,0.0,1.0272618458897127,12.832125519453907,0.0,,,0.0,,,,99.99999999999999,,,NSRD0797 Comp 3 53 TAILS,-53um,TAILS,1.1,17.11,53.58,2.845,0.125,0.681,1.118,0.131,0.145,4.56,0.224,0.106,0.004,0.001,0.003,0.007,0.001,0.011,-0.001,0.004,0.005,0.001,0.002,0.004,0.013,1.25,9.79,0.54,11.58,,,,,,
NSRD0797, Comp 4 ,53,DTR,TAILS,N9774XD21,18-44710181,4.055330825624251,55.83069950748812,,0.0,2.0194937237640516,18.153686078976975,0.0,6.008789299589903,0.0,1.7678488768630003,12.164151687693675,0.0,,,0.0,,,,99.99999999999999,,,NSRD0797 Comp 4 53 TAILS,-53um,TAILS,0.8,12.33,61.49,1.62,0.062,0.945,2.184,0.136,0.042,4.1,0.396,0.095,0.003,-0.001,0.004,0.006,0.003,0.017,-0.001,-0.001,0.001,-0.001,0.001,0.003,0.015,0.84,7.89,1.93,10.66,,,,,,
NSRD0797, Comp 8 ,53,DTR,TAILS,N9774XD21,19-44710182,6.492979944462717,52.597365121250526,,0.0,2.423635727580899,18.994559205228214,0.0,4.527895880306168,0.0,1.5496865273065685,13.413877593864887,0.0,,,0.0,,,,99.99999999999999,,,NSRD0797 Comp 8 53 TAILS,-53um,TAILS,0.9,13.65,59.95,2.155,0.085,0.883,1.616,0.156,0.074,4.29,0.402,0.106,0.004,-0.001,0.004,0.006,0.003,0.018,-0.001,0.001,0.003,-0.001,-0.001,0.004,0.012,0.83,8.29,1.16,10.28,,,,,,
NSRD0797, Comp 9 ,53,DTR,TAILS,N9774XD21,20-44710183,4.5012642541593575,54.163380069190424,,0.0,3.897511153801621,16.606323304035982,0.0,7.04390973555788,0.0,1.702482168514967,12.085129314739778,0.0,,,0.0,,,,99.99999999999999,,,NSRD0797 Comp 9 53 TAILS,-53um,TAILS,0.9,11.97,61.54,2.122,0.084,0.976,2.229,0.205,0.048,4.3,0.674,0.107,0.003,-0.001,0.004,0.006,0.002,0.023,-0.001,-0.001,0.002,0.001,0.002,0.003,0.013,0.73,7.45,1.82,10.0,,,,,,
NSRD0797, Comp 13,53,DTR,TAILS,N9774XD21,21-44710184,0.5451741703370425,61.339364451370514,,0.0,6.108758776129111,12.729402654983282,0.0,7.878526021006393,0.0,2.8299880313772463,8.568785894796417,0.0,,,0.0,,,,99.99999999999999,,,NSRD0797 Comp 13 53 TAILS,-53um,TAILS,1.8,10.13,64.93,1.841,0.077,0.96,2.637,0.133,0.057,3.67,1.141,0.072,0.014,-0.001,0.004,0.007,0.005,0.028,-0.001,0.001,0.002,-0.001,-0.001,0.004,0.015,0.88,6.03,2.56,9.47,,,,,,
NSRD0797, Comp 14,53,DTR,TAILS,N9774XD21,22-44710185,5.678675134755485,45.52625287715047,,0.0,2.6066480278569437,20.439624412188603,0.0,2.896554965147174,0.0,1.0541554947866818,21.79808908811464,0.0,,,0.0,,,,99.99999999999999,,,NSRD0797 Comp 14 53 TAILS,-53um,TAILS,1.2,16.27,55.74,2.918,0.12,0.709,1.412,0.223,0.168,4.19,0.676,0.153,0.004,0.001,0.003,0.006,0.001,0.021,-0.001,0.004,0.008,-0.001,-0.001,0.003,0.012,1.06,7.67,0.75,9.48,,,,,,
NSRD0799, Comp 5 ,53,DTR,TAILS,N9774XD21,23-44710186,6.26052838788387,47.01797720089714,,3.1388269427879147,10.630881036880238,9.56764787768141,0.0,2.661679012996301,0.0,11.072337413043204,3.340100914911989,0.0,,,6.31002121291791,,,,99.99999999999999,,,NSRD0799 Comp 5 53 TAILS,-53um,TAILS,1.09,19.52,54.46,4.527,0.207,0.523,1.142,0.151,0.132,2.32,1.884,0.293,0.007,0.001,0.004,0.007,0.005,0.044,0.003,0.032,0.013,-0.001,-0.001,0.009,0.013,1.27,4.3,0.52,6.09,,,,,,
NSRD0799, Comp 5 ,53,DTR,TAILS,N9774XD21,23-44710186,6.26052838788387,47.01797720089714,,3.1388269427879147,10.630881036880238,9.56764787768141,0.0,2.661679012996301,0.0,11.072337413043204,3.340100914911989,0.0,,,6.31002121291791,,,,99.99999999999999,,,NSRD0799 Comp 5 53 TAILS,-53um,TAILS,,19.21,54.35,4.494,0.203,0.554,1.141,0.148,0.12,2.41,1.879,0.274,0.011,0.001,-0.001,0.01,0.005,0.043,0.004,0.025,0.012,0.001,0.002,0.006,0.013,1.25,4.3,0.63,6.18,,,,,,
NSRD0799, Comp 6 ,53,DTR,TAILS,N9774XD21,24-44710187,5.120616093489565,48.41910937251431,,4.288317351065474,9.849551382224071,13.73465758788609,0.0,7.208909534325017,0.0,5.739209443698762,5.639629234796705,0.0,,,0.0,,,,99.99999999999999,,,NSRD0799 Comp 6 53 TAILS,-53um,TAILS,0.99,13.75,58.75,3.844,0.168,0.595,2.183,0.166,0.101,3.32,1.822,0.343,0.005,0.001,0.001,0.007,0.004,0.04,0.001,0.01,0.008,0.001,-0.001,0.007,0.013,0.5,6.61,1.59,8.7,,,,,,
NSRD0799, Comp 6 ,53,DTR,TAILS,N9774XD21,24-44710187,5.120616093489565,48.41910937251431,,4.288317351065474,9.849551382224071,13.73465758788609,0.0,7.208909534325017,0.0,5.739209443698762,5.639629234796705,0.0,,,0.0,,,,99.99999999999999,,,NSRD0799 Comp 6 53 TAILS,-53um,TAILS,,13.58,58.5,3.853,0.169,0.623,2.193,0.169,0.091,3.43,1.805,0.326,0.014,-0.001,-0.001,0.009,0.007,0.045,0.002,0.013,0.012,0.001,0.005,0.003,0.015,0.43,6.57,1.74,8.74,,,,,,
NSRD0799, Comp 10,53,DTR,TAILS,N9774XD21,25-44710188,6.672119620336657,51.7526074807864,,2.8270843458278203,6.314917608976759,16.13672563185435,0.0,7.480864319531382,0.0,3.4762715920685485,5.339409400618068,0.0,,,0.0,,,,99.99999999999999,,,NSRD0799 Comp 10 53 TAILS,-53um,TAILS,0.9,14.13,58.38,3.445,0.146,0.618,2.058,0.11,0.179,3.66,1.256,0.176,0.005,0.001,0.011,0.006,0.004,0.027,0.001,0.007,0.008,-0.001,-0.001,0.005,0.012,0.46,7.46,1.52,9.44,,,,,,
NSRD0799, Comp 10,53,DTR,TAILS,N9774XD21,25-44710188,6.672119620336657,51.7526074807864,,2.8270843458278203,6.314917608976759,16.13672563185435,0.0,7.480864319531382,0.0,3.4762715920685485,5.339409400618068,0.0,,,0.0,,,,99.99999999999999,,,NSRD0799 Comp 10 53 TAILS,-53um,TAILS,,13.91,57.99,3.457,0.145,0.64,2.077,0.121,0.207,3.74,1.244,0.154,0.009,-0.001,-0.001,0.008,0.004,0.028,0.002,0.008,0.008,-0.001,-0.001,0.002,0.011,0.4,7.31,1.74,9.45,,,,,,
NSRD0799, Comp 12,53,DTR,TAILS,N9774XD21,26-44710189,4.289605268051967,45.91883583640089,,5.179472306320589,11.634484803524563,12.674768648872684,0.0,6.618412091658919,0.0,6.5672652761370784,7.117155769033309,0.0,,,0.0,,,,99.99999999999999,,,NSRD0799 Comp 12 53 TAILS,-53um,TAILS,0.88,13.87,59.09,4.274,0.192,0.599,1.844,0.113,0.135,3.4,2.167,0.446,0.005,0.001,-0.001,0.007,0.005,0.053,0.002,0.009,0.009,0.002,-0.001,0.007,0.013,0.41,6.15,1.31,7.87,,,,,,
NSRD0799, Comp 12,53,DTR,TAILS,N9774XD21,26-44710189,4.289605268051967,45.91883583640089,,5.179472306320589,11.634484803524563,12.674768648872684,0.0,6.618412091658919,0.0,6.5672652761370784,7.117155769033309,0.0,,,0.0,,,,99.99999999999999,,,NSRD0799 Comp 12 53 TAILS,-53um,TAILS,,13.75,58.29,4.306,0.189,0.623,1.874,0.122,0.124,3.49,2.12,0.442,0.009,-0.001,-0.001,0.01,0.004,0.05,0.003,0.01,0.011,0.001,0.002,0.003,0.011,0.39,6.05,1.58,8.02,,,,,,
NSRD0799, Comp 13,53,DTR,TAILS,N9774XD21,27-44710190,7.74494821231516,47.98090101760558,,0.0,13.607496963399802,13.462555745274727,0.0,6.441842639019899,0.0,2.9195953315370256,7.842660090847824,0.0,,,0.0,,,,99.99999999999999,,,NSRD0799 Comp 13 53 TAILS,-53um,TAILS,0.9,12.59,59.29,4.934,0.213,0.565,1.828,0.117,0.506,3.39,2.514,0.164,0.008,0.001,0.001,0.007,0.004,0.056,0.001,0.011,0.011,0.001,-0.001,0.008,0.012,0.37,5.97,1.33,7.67,,,,,,
NSRD0799, Comp 13,53,DTR,TAILS,N9774XD21,27-44710190,7.74494821231516,47.98090101760558,,0.0,13.607496963399802,13.462555745274727,0.0,6.441842639019899,0.0,2.9195953315370256,7.842660090847824,0.0,,,0.0,,,,99.99999999999999,,,NSRD0799 Comp 13 53 TAILS,-53um,TAILS,,12.37,59.46,4.936,0.208,0.584,1.822,0.112,0.468,3.42,2.522,0.152,0.013,-0.001,-0.001,0.008,0.006,0.056,0.003,0.012,0.012,0.002,0.004,0.005,0.012,0.35,5.8,1.48,7.63,,,,,,
NSRD0799, Comp 14,53,DTR,TAILS,N9774XD21,28-44710191,11.031581329545627,38.358742099127966,,0.0,20.62931205905468,12.804021982097735,0.7336541720822067,4.154302413857356,0.9320617061450523,0.6628662976270949,10.693457940462292,0.0,,,0.0,,,,99.99999999999999,,,NSRD0799 Comp 14 53 TAILS,-53um,TAILS,0.78,14.09,55.76,6.968,0.33,0.368,1.31,0.096,0.29,3.53,3.145,0.134,0.008,0.001,0.004,0.008,0.003,0.082,0.006,0.039,0.021,0.002,-0.001,0.009,0.01,0.54,5.7,0.97,7.21,,,,,,
NSRD0799, Comp 14,53,DTR,TAILS,N9774XD21,28-44710191,11.031581329545627,38.358742099127966,,0.0,20.62931205905468,12.804021982097735,0.7336541720822067,4.154302413857356,0.9320617061450523,0.6628662976270949,10.693457940462292,0.0,,,0.0,,,,99.99999999999999,,,NSRD0799 Comp 14 53 TAILS,-53um,TAILS,,14.01,55.54,7.09,0.331,0.383,1.345,0.102,0.286,3.64,3.124,0.117,0.012,-0.001,-0.001,0.011,0.005,0.08,0.007,0.039,0.026,0.003,0.003,0.006,0.011,0.51,5.66,1.11,7.28,,,,,,
NSRD0799, Comp 16,53,DTR,TAILS,N9774XD21,29-44710192,9.96841557552859,41.03495605495645,,0.0,13.236005697652923,16.373241207554358,1.1598148716082715,3.709457583216669,1.011911780131773,0.609340799054119,12.89685643029683,0.0,,,0.0,,,,99.99999999999999,,,NSRD0799 Comp 16 53 TAILS,-53um,TAILS,0.99,16.08,53.95,6.128,0.293,0.391,1.226,0.098,0.434,3.59,2.338,0.123,0.008,0.001,0.002,0.008,0.005,0.107,0.004,0.033,0.021,0.002,-0.001,0.01,0.012,0.6,6.52,0.99,8.11,,,,,,
NSRD0799, Comp 16,53,DTR,TAILS,N9774XD21,29-44710192,9.96841557552859,41.03495605495645,,0.0,13.236005697652923,16.373241207554358,1.1598148716082715,3.709457583216669,1.011911780131773,0.609340799054119,12.89685643029683,0.0,,,0.0,,,,99.99999999999999,,,NSRD0799 Comp 16 53 TAILS,-53um,TAILS,,16.03,53.27,6.184,0.299,0.403,1.213,0.093,0.45,3.67,2.32,0.113,0.009,-0.001,-0.001,0.008,0.004,0.102,0.004,0.026,0.019,0.002,0.001,0.006,0.013,0.54,6.45,1.16,8.15,,,,,,
NSRD0799, Comp 17,53,DTR,TAILS,N9774XD21,30-44710193,8.900223294446816,39.561642656343835,,0.0,19.489781556454293,12.80125699496312,0.9667834204354592,4.890561906827679,1.1982624925915915,0.2988670986793256,11.892620579257871,0.0,,,0.0,,,,99.99999999999999,,,NSRD0799 Comp 17 53 TAILS,-53um,TAILS,0.8,13.95,55.76,6.917,0.317,0.367,1.448,0.124,0.332,3.37,3.183,0.12,0.008,0.001,-0.001,0.008,0.003,0.112,0.006,0.039,0.019,0.002,-0.001,0.009,0.011,0.54,5.61,1.01,7.16,,,,,,
NSRD0799, Comp 17,53,DTR,TAILS,N9774XD21,30-44710193,8.900223294446816,39.561642656343835,,0.0,19.489781556454293,12.80125699496312,0.9667834204354592,4.890561906827679,1.1982624925915915,0.2988670986793256,11.892620579257871,0.0,,,0.0,,,,99.99999999999999,,,NSRD0799 Comp 17 53 TAILS,-53um,TAILS,,13.87,55.56,7.098,0.321,0.376,1.455,0.122,0.332,3.48,3.238,0.115,0.011,-0.001,-0.001,0.009,0.005,0.12,0.007,0.037,0.021,0.002,0.005,0.006,0.011,0.5,5.47,1.18,7.15,,,,,,
NSRD0800, Comp 4 ,53,DTR,TAILS,N9774XD21,31-44710194,6.297367643679033,52.84977790395984,,3.8955741535310384,5.025608932712151,14.386389453164211,0.9011354039117265,6.717479799133766,1.1172301177553638,4.084471211888259,4.724965380264616,0.0,,,0.0,,,,99.99999999999999,,,NSRD0800 Comp 4 53 TAILS,-53um,TAILS,1.0,13.28,61.17,3.177,0.132,0.679,1.882,0.114,0.085,3.23,1.253,0.162,0.007,0.001,0.004,0.009,-0.001,0.03,0.001,0.004,0.005,-0.001,-0.001,0.006,0.008,0.75,6.46,1.44,8.65,,,,,,
NSRD0800, Comp 4 ,53,DTR,TAILS,N9774XD21,31-44710194,6.297367643679033,52.84977790395984,,3.8955741535310384,5.025608932712151,14.386389453164211,0.9011354039117265,6.717479799133766,1.1172301177553638,4.084471211888259,4.724965380264616,0.0,,,0.0,,,,99.99999999999999,,,NSRD0800 Comp 4 53 TAILS,-53um,TAILS,,13.57,60.72,3.052,0.132,0.692,1.923,0.12,0.074,3.33,1.218,0.125,0.008,-0.001,-0.001,0.008,0.005,0.038,0.002,0.006,0.008,0.001,-0.001,0.003,0.014,0.53,6.56,1.58,8.67,,,,,,
NSRD0800, Comp 5 ,53,DTR,TAILS,N9774XD21,32-44710195,9.625865808324397,44.54792227919828,,0.0,13.706264242556944,16.093462525861494,0.8803772762436639,3.458912556723439,1.1423069643680048,0.9859186140485545,9.558969732675218,0.0,,,0.0,,,,99.99999999999999,,,NSRD0800 Comp 5 53 TAILS,-53um,TAILS,0.9,14.32,56.61,5.713,0.251,0.531,1.359,0.103,0.482,3.59,2.366,0.128,0.009,0.001,0.005,0.009,-0.001,0.051,0.003,0.014,0.014,0.001,-0.001,0.008,0.008,0.5,6.4,1.11,8.01,,,,,,
NSRD0800, Comp 5 ,53,DTR,TAILS,N9774XD21,32-44710195,9.625865808324397,44.54792227919828,,0.0,13.706264242556944,16.093462525861494,0.8803772762436639,3.458912556723439,1.1423069643680048,0.9859186140485545,9.558969732675218,0.0,,,0.0,,,,99.99999999999999,,,NSRD0800 Comp 5 53 TAILS,-53um,TAILS,,14.32,56.21,5.558,0.254,0.539,1.441,0.123,0.426,3.65,2.286,0.102,0.01,-0.001,-0.001,0.009,0.006,0.054,0.004,0.017,0.016,0.002,0.004,0.006,0.013,0.44,6.51,1.14,8.09,,,,,,
NSRD0800, Comp 6 ,53,DTR,TAILS,N9774XD21,33-44710196,10.594822862221513,36.85325597934332,,0.0,20.664965279182685,12.352093374122905,1.2347139357623103,3.9979952128595513,0.8293864893167437,0.7653567576491632,12.7074101095418,0.0,,,0.0,,,,99.99999999999999,,,NSRD0800 Comp 6 53 TAILS,-53um,TAILS,0.7,14.4,55.27,7.55,0.336,0.316,1.304,0.109,0.368,3.37,3.386,0.153,0.012,-0.001,0.005,0.01,0.005,0.075,0.007,0.031,0.021,0.002,0.003,0.007,0.014,0.57,5.29,0.97,6.83,,,,,,
NSRD0800, Comp 6 ,53,DTR,TAILS,N9774XD21,33-44710196,10.594822862221513,36.85325597934332,,0.0,20.664965279182685,12.352093374122905,1.2347139357623103,3.9979952128595513,0.8293864893167437,0.7653567576491632,12.7074101095418,0.0,,,0.0,,,,99.99999999999999,,,NSRD0800 Comp 6 53 TAILS,-53um,TAILS,,14.21,55,7.532,0.334,0.306,1.315,0.114,0.36,3.37,3.417,0.113,0.012,-0.001,-0.001,0.009,0.006,0.073,0.007,0.035,0.021,0.002,0.005,0.006,0.01,0.53,5.07,1.08,6.68,,,,,,
NSRD0800, Comp 8 ,53,DTR,TAILS,N9774XD21,34-44710197,11.944844240699414,38.412700732599056,,0.0,16.149698207674938,14.384396849501563,0.8950270943716241,3.5007976607279887,0.9825845846889526,0.5634718569275455,13.166478772808912,0.0,,,0.0,,,,99.99999999999999,,,NSRD0800 Comp 8 53 TAILS,-53um,TAILS,0.7,15.56,53.88,7.064,0.335,0.342,1.152,0.075,0.413,3.66,2.755,0.158,0.012,0.001,0.005,0.009,0.003,0.065,0.008,0.035,0.023,0.003,-0.001,0.008,0.012,0.65,5.88,1.04,7.57,,,,,,
NSRD0800, Comp 8 ,53,DTR,TAILS,N9774XD21,34-44710197,11.944844240699414,38.412700732599056,,0.0,16.149698207674938,14.384396849501563,0.8950270943716241,3.5007976607279887,0.9825845846889526,0.5634718569275455,13.166478772808912,0.0,,,0.0,,,,99.99999999999999,,,NSRD0800 Comp 8 53 TAILS,-53um,TAILS,,15.78,53.2,7.019,0.335,0.345,1.195,0.081,0.429,3.68,2.746,0.106,0.011,-0.001,0.001,0.01,0.005,0.065,0.008,0.036,0.022,0.003,0.004,0.008,0.012,0.54,5.91,1.13,7.58,,,,,,
NSRD0800, Comp 11,53,DTR,TAILS,N9774XD21,35-44710198,7.425132347185076,49.480525970617286,,4.0580130642019245,6.203690174919982,14.315690382652004,0.7189823155567556,6.45916446541313,1.2294165411430156,2.1934315678523664,7.915953170458459,0.0,,,0.0,,,,99.99999999999999,,,NSRD0800 Comp 11 53 TAILS,-53um,TAILS,1.0,13.55,59.22,4.377,0.193,0.52,1.73,0.09,0.401,3.89,1.487,0.187,0.008,-0.001,0.004,0.008,0.001,0.038,0.002,0.008,0.011,0.001,0.002,0.006,0.009,0.41,6.46,1.39,8.26,,,,,,
NSRD0800, Comp 11,53,DTR,TAILS,N9774XD21,35-44710198,7.425132347185076,49.480525970617286,,4.0580130642019245,6.203690174919982,14.315690382652004,0.7189823155567556,6.45916446541313,1.2294165411430156,2.1934315678523664,7.915953170458459,0.0,,,0.0,,,,99.99999999999999,,,NSRD0800 Comp 11 53 TAILS,-53um,TAILS,,13.41,58.6,4.342,0.19,0.515,1.758,0.109,0.364,3.9,1.494,0.145,0.008,-0.001,-0.001,0.007,0.005,0.038,0.002,0.011,0.012,0.001,0.003,0.003,0.011,0.38,6.41,1.45,8.24,,,,,,
NSRD0800, Comp 15,53,DTR,TAILS,N9774XD21,36-44710199,7.866628067524212,48.01204233804637,,3.8015987985902786,6.96028405853357,16.48818624017143,0.7952197691621912,7.374630541736852,1.1764653471738071,1.4894839407548743,6.035460898306418,0.0,,,0.0,,,,99.99999999999999,,,NSRD0800 Comp 15 53 TAILS,-53um,TAILS,0.9,13.21,58.68,4.206,0.179,0.548,2,0.128,0.24,3.67,1.747,0.201,0.008,0.001,0.005,0.009,0.002,0.035,0.002,0.008,0.011,0.002,-0.001,0.006,0.012,0.6,7.02,1.48,9.1,,,,,,
NSRD0800, Comp 15,53,DTR,TAILS,N9774XD21,36-44710199,7.866628067524212,48.01204233804637,,3.8015987985902786,6.96028405853357,16.48818624017143,0.7952197691621912,7.374630541736852,1.1764653471738071,1.4894839407548743,6.035460898306418,0.0,,,0.0,,,,99.99999999999999,,,NSRD0800 Comp 15 53 TAILS,-53um,TAILS,,13.01,58.74,4.195,0.18,0.539,2.007,0.123,0.219,3.67,1.757,0.164,0.008,-0.001,-0.001,0.008,0.004,0.035,0.002,0.01,0.011,0.001,0.002,0.003,0.012,0.43,6.98,1.59,9.0,,,,,,
NSRD0801, Comp 3 ,53,DTR,TAILS,N9774XD21,37-44710200,7.4220616579108025,51.30238386029256,,0.0,7.104789356311191,15.43391577669602,0.8502361491363009,8.047964031885801,0.70330634129891,1.7005159146691462,7.43482691179926,0.0,,,0.0,,,,99.99999999999999,,,NSRD0801 Comp 3 53 TAILS,-53um,TAILS,1.0,14.03,59.95,3.205,0.126,0.371,2.507,0.149,0.222,2.79,1.129,0.108,0.008,0.002,0.003,0.012,0.002,0.018,0.003,0.007,0.009,0.001,-0.001,0.005,0.013,0.42,6.82,1.79,9.03,,,,,,
NSRD0801, Comp 4 ,53,DTR,TAILS,N9774XD21,38-44710201,5.952563015859415,54.58711106676459,,0.0,4.52104453121109,17.08146950011414,1.159358339211854,7.789743915572091,0.48623517225528556,1.3407950394184727,7.081679419593066,0.0,,,0.0,,,,99.99999999999999,,,NSRD0801 Comp 4 53 TAILS,-53um,TAILS,0.9,13.79,59.91,2.612,0.108,0.502,2.823,0.15,0.231,2.71,0.935,0.087,0.007,0.002,0.002,0.01,0.001,0.013,-0.001,0.004,0.006,-0.001,-0.001,0.003,0.011,0.44,7.19,2.18,9.81,,,,,,
NSRD0801, Comp 5 ,53,DTR,TAILS,N9774XD21,39-44710202,7.599931624957438,48.32824069934884,,0.0,4.492293151820797,18.508412575687586,1.095422505159266,6.379239209801434,0.32141446666132223,1.5215698185036823,11.753475948059657,0.0,,,0.0,,,,99.99999999999999,,,NSRD0801 Comp 5 53 TAILS,-53um,TAILS,0.9,16.06,57.33,3.26,0.126,0.398,1.928,0.139,0.385,3,1.007,0.101,0.007,0.002,0.004,0.009,-0.001,0.012,0.002,0.012,0.011,-0.001,-0.001,0.003,0.008,0.46,7.28,1.34,9.08,,,,,,
NSRD0801, Comp 6 ,53,DTR,TAILS,N9774XD21,40-44710203,10.168093889157584,36.752373355655486,,0.0,5.342033936660423,19.779986946219456,0.8263467190575853,6.0913897168538265,1.024200724167185,1.0384665394222619,18.977108172806197,0.0,,,0.0,,,,99.99999999999999,,,NSRD0801 Comp 6 53 TAILS,-53um,TAILS,0.7,18.94,50.7,4.235,0.169,0.414,1.989,0.141,0.531,3.41,1.188,0.146,0.008,0.001,0.003,0.009,0.002,0.016,0.003,0.018,0.013,0.002,-0.001,0.006,0.011,0.62,7.7,1.47,9.79,,,,,,
NSRD0801, Comp 7 ,53,DTR,TAILS,N9774XD21,41-44710204,9.438539114976976,42.122332325814284,,0.0,6.735549821147875,15.472701944041482,1.3731587954851237,5.801410386111184,0.0,0.6741650942677635,18.38214251815533,0.0,,,0.0,,,,99.99999999999999,,,NSRD0801 Comp 7 53 TAILS,-53um,TAILS,0.7,17.28,54.44,4.931,0.196,0.321,1.703,0.131,0.773,3.26,1.368,0.141,0.006,0.002,0.002,0.006,0.002,0.01,0.004,0.033,0.02,0.002,-0.001,0.006,0.01,0.6,5.88,1.46,7.94,,,,,,
NSRD0801, Comp 8 ,53,DTR,TAILS,N9774XD21,42-44710205,5.899102396893582,45.93351339274608,,0.0,3.09633740421416,18.463957335386738,1.4236676435091111,6.804474818498303,0.637669953991915,0.9201380978739924,16.82113895688611,0.0,,,0.0,,,,99.99999999999999,,,NSRD0801 Comp 8 53 TAILS,-53um,TAILS,0.9,16.19,55.23,3.15,0.124,0.42,2.441,0.144,0.175,3.49,1.024,0.129,0.006,0.002,0.003,0.015,-0.001,0.014,0.001,0.007,0.009,-0.001,-0.001,0.003,0.009,0.66,7.54,1.88,10.08,,,,,,
GVRD0268, Comp 2 ,53,DTR,TAILS,N9774XD21,43-44710206,1.105048,54.77528,,0.0,0.922362,33.09498,0.0,0.0,0.0,6.901772,0.0,3.200554,,,0.0,,,,99.99999999999999,,,GVRD0268 Comp 2 53 TAILS,-53um,TAILS,1.02,18.9,55.55,1.436,0.064,0.813,0.68,0.163,0.065,2.12,0.45,0.034,0.01,-0.001,0.003,0.011,-0.001,0.008,0.002,0.003,0.004,-0.001,-0.001,0.002,0.008,2.21,8.49,0.31,11.01,,,,,,
GVRD0268, Comp 3 ,53,DTR,TAILS,N9774XD21,44-44710207,3.992719252303973,59.795268367718116,,0.0,1.3483381321260806,30.554389136715017,0.0,0.0,0.6081797190431064,2.473706212495292,0.0,1.2273991795984245,,,0.0,,,,99.99999999999999,,,GVRD0268 Comp 3 53 TAILS,-53um,TAILS,1.0,16.99,57.71,1.438,0.056,0.875,0.599,0.141,0.197,2.22,0.293,0.011,0.007,-0.001,0.002,0.012,-0.001,0.008,-0.001,0.002,0.003,-0.001,-0.001,0.002,0.007,2.54,8.49,0.57,11.6,,,,,,
GVRD0268, Comp 4 ,53,DTR,TAILS,N9774XD21,45-44710208,8.10958084263655,64.31191871047899,,0.0,0.8595014433862952,23.207962511337403,0.0,0.0,0.0,3.0078364577533834,0.0,0.5032000344073698,,,0.0,,,,99.99999999999999,,,GVRD0268 Comp 4 53 TAILS,-53um,TAILS,1.0,15.1,61.63,2.18,0.094,0.991,0.511,0.133,0.137,2.47,0.164,0.024,0.005,-0.001,0.002,0.009,0.004,0.009,0.002,0.003,0.007,0.001,-0.001,0.003,0.011,1.31,7.73,0.41,9.45,,,,,,
GVRD0268, Comp 5 ,53,DTR,TAILS,N9774XD21,46-44710209,10.298574604531892,53.62614947045707,,0.0,0.0,33.292821040137,0.38650463448964945,0.0,0.8645803518240404,0.9540543860058049,0.5773155125545483,0.0,,,0.0,,,,99.99999999999999,,,GVRD0268 Comp 5 53 TAILS,-53um,TAILS,1.0,19.36,52.58,2.344,0.095,0.696,0.531,0.123,0.137,3.02,0.024,0.025,0.005,-0.001,0.002,0.006,-0.001,0.006,-0.001,0.005,0.007,0.001,-0.001,0.002,0.007,2.48,10.15,0.41,13.04,,,,,,
GVRD0268, Comp 6 ,53,DTR,TAILS,N9774XD21,47-44710210,2.839277715413936,61.829632792608244,,0.0,0.8547215068711861,22.751113696477905,0.0,0.0,0.7733711319447365,8.833272207782917,0.0,2.118610948901062,,,0.0,,,,99.99999999999999,,,GVRD0268 Comp 6 53 TAILS,-53um,TAILS,1.4,17.74,58.98,1.692,0.076,0.983,0.513,0.129,0.097,2.14,0.401,0.028,0.003,-0.001,0.003,0.005,0.001,0.007,0.002,0.003,0.005,-0.001,-0.001,0.003,0.009,1.28,7.36,0.42,9.06,,,,,,
GVRD0268, Comp 7 ,53,DTR,TAILS,N9774XD21,48-44710211,2.418552139383933,62.09908830844706,,0.0,0.798244085603805,20.594359637724832,0.0,0.0,0.849264615120321,10.510375092711552,0.0,2.7301161210085003,,,0.0,,,,99.99999999999999,,,GVRD0268 Comp 7 53 TAILS,-53um,TAILS,1.2,17.44,59.56,1.539,0.063,0.937,0.699,0.169,0.071,2.42,0.436,0.025,0.003,0.001,0.002,0.004,0.001,0.008,-0.001,0.005,0.009,-0.001,-0.001,0.002,0.007,0.59,7.59,0.37,8.55,,,,,,
GVRD0268, Comp 8 ,53,DTR,TAILS,N9774XD21,49-44710212,2.868669262747627,63.10448295770972,,0.0,0.0,15.16376655003622,0.0,7.1323803488444995,0.0,9.852054158561849,0.0,1.8786467221000613,,,0.0,,,,99.99999999999999,,,GVRD0268 Comp 8 53 TAILS,-53um,TAILS,1.2,16.1,60.7,1.223,0.05,0.96,2.35,0.15,0.031,2.8,0.295,0.025,0.003,0.001,0.003,0.006,0.001,0.009,-0.001,0.002,0.005,-0.001,-0.001,0.002,0.01,0.4,6.62,2.17,9.19,,,,,,
GVRD0268, Comp 9 ,53,DTR,TAILS,N9774XD21,50-44710213,5.722959132893839,59.768453751596425,,0.0,0.7060579065873728,19.51621414338813,0.0,7.082049205652348,0.0,6.295895018996257,0.0,0.9083708408856133,,,0.0,,,,99.99999999999999,,,GVRD0268 Comp 9 53 TAILS,-53um,TAILS,0.9,14.9,58.25,1.445,0.056,0.922,2.451,0.161,0.074,3.48,0.178,0.019,0.006,0.001,0.004,0.008,-0.001,0.007,-0.001,0.001,0.002,-0.001,-0.001,0.002,0.009,0.41,8.46,2.18,11.05,,,,,,
NSRD0798,Comp 3,53,DTR,CONS,N9741XD21,1-074,0.2989400401910574,6.09018928144216,,,0.0,2.943271271843033,,0.0,88.85132378645476,,1.816275620069008,,0.0,0.0,,,,,99.99999999999999,,,NSRD0798 Comp 3 53 CONS,-53um,CONS,85.8,65.71,7.347,0.218,0.029,0.08,0.107,0.026,0.007,0.334,0.059,0.004,0.002,-0.001,0.002,0.003,0.001,0.002,0.004,0.019,0.008,0.001,0.001,0.001,0.003,-0.25,-0.61,-1.44,-2.3,,,,,,
NSRD0798,Comp 4,53,DTR,CONS,N9741XD21,2-075,0.0,7.1841975212949105,,,0.0,1.7817648017331194,,0.0,89.24483513049702,,1.7892025464749615,,0.0,0.0,,,,,99.99999999999999,,,NSRD0798 Comp 4 53 CONS,-53um,CONS,84.0,64.55,8.898,0.301,0.036,0.088,0.134,0.026,0.01,0.358,0.117,0.016,0.003,-0.001,0.003,0.004,0.003,0.006,0.004,0.021,0.009,0.002,-0.001,0.001,0.004,-0.29,-0.67,-1.37,-2.33,,,,,,
NSRD0798,Comp 5,53,DTR,CONS,N9741XD21,3-076,0.0,9.682732260118497,,,0.0,2.1225906076270107,,1.1105701422459766,85.471363382327,,1.27639619151822,,0.0,0.33634741616328745,,,,,99.99999999999999,,,NSRD0798 Comp 5 53 CONS,-53um,CONS,80.0,62.56,10.82,0.393,0.036,0.092,0.27,0.029,0.011,0.362,0.272,0.014,0.003,-0.001,0.002,0.004,-0.001,0.006,0.006,0.031,0.009,0.002,0.001,0.001,0.003,-0.32,-0.55,-1.2,-2.07,,,,,,
NSRD0798,Comp 6,53,DTR,CONS,N9741XD21,4-077,0.0,5.995641347066977,,,0.0,2.6866065413562783,,0.20749278977208233,89.06530363557914,,2.044955686225532,,0.0,0.0,,,,,99.99999999999999,,,NSRD0798 Comp 6 53 CONS,-53um,CONS,83.2,65.18,7.832,0.308,0.037,0.07,0.208,0.019,0.012,0.357,0.115,0.009,0.003,-0.001,0.004,0.003,0.004,0.005,0.006,0.034,0.01,0.002,-0.001,0.002,0.005,-0.32,-0.68,-1.18,-2.18,,,,,,
NSRD0798,Comp 7,53,DTR,CONS,N9741XD21,5-078,0.6591318701639606,8.385659201827302,,,0.0,3.641823175982312,,0.0,82.46813059753451,,3.93457896745477,,0.9106761870371632,0.0,,,,,99.99999999999999,,,NSRD0798 Comp 7 53 CONS,-53um,CONS,78.3,62.3,10.69,0.454,0.049,0.087,0.172,0.019,0.021,0.515,0.116,0.026,0.003,-0.001,0.003,0.004,0.003,0.006,0.008,0.043,0.009,0.002,0.001,0.002,0.006,-0.14,0.03,-1.26,-1.37,,,,,,
NSRD0798,Comp 8,53,DTR,CONS,N9741XD21,6-079,0.0,7.325883623800426,,,0.0,3.3989939709549413,,0.0,84.06803280500492,,4.8377726035583715,,0.36931699668133305,0.0,,,,,99.99999999999999,,,NSRD0798 Comp 8 53 CONS,-53um,CONS,80.4,62.77,10.19,0.438,0.041,0.091,0.136,0.021,0.017,0.494,0.122,0.03,0.003,-0.001,0.004,0.003,0.003,0.004,0.007,0.037,0.008,0.002,-0.001,0.001,0.004,-0.15,0,-1.34,-1.49,,,,,,
NSRD0798,Comp 9,53,DTR,CONS,N9741XD21,7-080,0.4614662836642806,5.616173939392902,,,0.0,3.7952205195001514,,0.0,85.55754592003458,,4.569593337408085,,0.0,0.0,,,,,99.99999999999999,,,NSRD0798 Comp 9 53 CONS,-53um,CONS,80.7,64.15,8.496,0.46,0.05,0.077,0.171,0.019,0.018,0.45,0.117,0.035,0.003,-0.001,0.003,0.004,0.002,0.003,0.01,0.068,0.009,0.002,-0.001,0.002,0.004,-0.14,-0.23,-1.22,-1.59,,,,,,
NSRD0798,Comp 10,53,DTR,CONS,N9741XD21,8-081,0.5324021720793198,4.507593286281461,,,0.0,2.7250283689290886,,0.0,89.54350965183954,,2.691466520870575,,0.0,0.0,,,,,99.99999999999999,,,NSRD0798 Comp 10 53 CONS,-53um,CONS,83.4,65.96,6.57,0.373,0.04,0.06,0.168,0.018,0.014,0.339,0.086,0.022,0.003,-0.001,0.003,0.004,0.003,0.004,0.009,0.044,0.009,0.002,0.001,0.001,0.004,-0.26,-0.71,-1.14,-2.11,,,,,,
NSRD0798,Comp 3,53,DTR,TAILS,N9741XD21,9-082,3.9176147877759515,46.48521563063432,,,0.0,22.97607860907045,,2.591373762268045,3.4779290000665726,,20.551788210184657,,0.0,0.0,,,,,99.99999999999999,,,NSRD0798 Comp 3 53 TAILS,-53um,TAILS,2.6,17.16,56.43,1.943,0.08,0.875,1.066,0.16,0.062,3.49,0.484,0.104,0.005,0.001,0.003,0.004,-0.001,0.013,-0.001,-0.001,0.005,0.001,-0.001,0.004,0.011,0.84,8.85,0.44,10.13,,,,,,
NSRD0798,Comp 4,53,DTR,TAILS,N9741XD21,10-083,4.569915553206327,50.87305751781722,,,0.0,16.22318249990055,,7.327484231939718,1.2134767867936782,,18.512915103551364,,0.0,1.279968306791151,,,,,99.99999999999999,,,NSRD0798 Comp 4 53 TAILS,-53um,TAILS,1.2,14.14,59.17,2.251,0.093,0.929,2.39,0.157,0.155,3.47,0.775,0.106,0.006,0.001,0.002,0.005,0.001,0.017,-0.001,0.001,0.005,0.001,-0.001,0.004,0.012,0.6,7.04,1.89,9.53,,,,,,
NSRD0798,Comp 5,53,DTR,TAILS,N9741XD21,11-084,1.3414374390016692,51.03014409964225,,,6.914125647545213,12.550361073413397,,11.307668662572372,1.4702501647148378,,13.798818342210387,,0.0,1.5871945708998738,,,,,99.99999999999999,,,NSRD0798 Comp 5 53 TAILS,-53um,TAILS,1.2,10.94,61.16,2.814,0.118,0.79,3.529,0.217,0.135,3.33,1.776,0.092,0.006,0.001,0.002,0.007,0.001,0.024,-0.001,0.002,0.004,0.001,-0.001,0.004,0.014,0.44,5.92,3.08,9.44,,,,,,
NSRD0798,Comp 6,53,DTR,TAILS,N9741XD21,12-085,3.9907294738839463,48.97374313870472,,,0.0,14.046462527939646,,9.229398997558583,1.0803921340313924,,21.502031723939638,,0.0,1.1772420039420695,,,,,99.99999999999999,,,NSRD0798 Comp 6 53 TAILS,-53um,TAILS,1.0,14.9,58.49,2.242,0.094,0.531,3.042,0.15,0.178,3.13,0.698,0.108,0.005,0.001,0.002,0.004,0.001,0.013,-0.001,0.002,0.005,0.001,-0.001,0.004,0.011,0.72,6.38,2.47,9.57,,,,,,
NSRD0798,Comp 7,53,DTR,TAILS,N9741XD21,13-086,4.321698206534166,40.15318532255952,,,0.0,21.256824228846803,,5.009463709669483,0.8867545912306366,,28.37207394115938,,0.0,0.0,,,,,99.99999999999999,,,NSRD0798 Comp 7 53 TAILS,-53um,TAILS,1.2,20.11,52.05,2.373,0.102,0.513,1.479,0.118,0.144,2.96,0.579,0.14,0.005,0.001,0.003,0.003,0.001,0.01,-0.001,0.002,0.006,0.001,-0.001,0.004,0.01,1.39,8.07,0.89,10.35,,,,,,
NSRD0798,Comp 8,53,DTR,TAILS,N9741XD21,14-087,3.9507041254914483,39.56900015689523,,,0.0,22.245926828530976,,2.9621421261445624,0.8071047449192092,,30.465122018018583,,0.0,0.0,,,,,99.99999999999999,,,NSRD0798 Comp 8 53 TAILS,-53um,TAILS,1.1,20.43,51.88,2.443,0.097,0.532,1.155,0.149,0.108,2.96,0.633,0.151,0.005,0.002,0.002,0.002,-0.001,0.007,-0.001,0.002,0.005,-0.001,-0.001,0.002,0.005,1.47,8.07,0.47,10.01,,,,,,
NSRD0798,Comp 9,53,DTR,TAILS,N9741XD21,15-088,5.0813471031515585,33.34557683527862,,,0.0,21.226855381149395,,5.529071008718458,0.6029076688899971,,34.21424200281197,,0.0,0.0,,,,,99.99999999999999,,,NSRD0798 Comp 9 53 TAILS,-53um,TAILS,1.0,22.3,47.48,3.091,0.135,0.445,1.704,0.137,0.251,3.02,0.747,0.16,0.006,0.002,0.003,0.004,-0.001,0.012,0.001,0.007,0.009,0.001,-0.001,0.004,0.01,1.16,8.04,1.03,10.23,,,,,,
NSRD0798,Comp 10,53,DTR,TAILS,N9741XD21,16-089,5.960427844791097,40.88994741949591,,,0.0,14.154029217273404,,7.8413165073662325,0.6653426998786316,,30.48893631119472,,0.0,0.0,,,,,99.99999999999999,,,NSRD0798 Comp 10 53 TAILS,-53um,TAILS,1.0,18.6,53.1,3.052,0.132,0.451,2.662,0.147,0.186,2.97,0.716,0.152,0.006,0.001,0.001,0.004,-0.001,0.008,-0.001,0.006,0.008,0.001,-0.001,0.004,0.011,1.08,6.13,2,9.21,,,,,,
NSRD0800,Comp 4,53,DTR,FEED,N9646XD21,1-0055,4.495556084315255,38.13728004617341,,,3.285466478594134,10.264419185538696,0.33244191827495195,5.099233901891222,30.845504581590408,3.402070983476667,3.5626692270926057,,0.0,0.5753575930526569,,,,,99.99999999999999,,,NSRD0800 Comp 4 53 FEED,-53um,FEED,30.5,32.14,41.47,2.146,0.093,0.474,1.284,0.079,0.042,2.24,0.891,0.106,0.005,-0.001,0.003,0.004,0.001,0.02,0.002,0.016,0.007,0.001,-0.001,0.004,0.013,0.34,4.0,0.45,4.79,,,,,,
NSRD0800,Comp 4,53,DTR,FEED,N9646XD21,1-0055,4.495556084315255,38.13728004617341,,,3.285466478594134,10.264419185538696,0.33244191827495195,5.099233901891222,30.845504581590408,3.402070983476667,3.5626692270926057,,0.0,0.5753575930526569,,,,,99.99999999999999,,,NSRD0800 Comp 4 53 FEED,-53um,FEED,,32.13,41.5,2.081,0.094,0.476,1.297,0.083,0.046,2.26,0.862,0.083,0.005,-0.001,-0.001,0.004,0.004,0.026,0.003,0.018,0.008,0.001,0.001,0.004,0.008,0.21,4.12,0.54,4.87,,,,,,
NSRD0800,Comp 5,53,DTR,FEED,N9646XD21,2-0056,9.472209669031075,33.83789618528995,,,6.33225480230433,12.03091353826201,0.660501648759806,3.9077930497519238,23.388583803515207,0.777387679982385,8.339197482244316,,0.4600671250120249,0.7931950158469697,,,,,99.99999999999999,,,NSRD0800 Comp 5 53 FEED,-53um,FEED,23.2,28.11,43.3,4.284,0.194,0.415,1.05,0.079,0.37,2.77,1.812,0.095,0.007,0.001,0.004,0.004,-0.001,0.039,0.006,0.035,0.013,0.001,-0.001,0.005,0.012,0.28,4.59,0.47,5.34,,,,,,
NSRD0800,Comp 5,53,DTR,FEED,N9646XD21,2-0056,9.472209669031075,33.83789618528995,,,6.33225480230433,12.03091353826201,0.660501648759806,3.9077930497519238,23.388583803515207,0.777387679982385,8.339197482244316,,0.4600671250120249,0.7931950158469697,,,,,99.99999999999999,,,NSRD0800 Comp 5 53 FEED,-53um,FEED,,28.12,43.04,4.24,0.197,0.417,1.1,0.094,0.326,2.81,1.758,0.065,0.008,-0.001,-0.001,0.005,0.006,0.041,0.007,0.039,0.017,0.001,0.003,0.006,0.01,0.23,4.71,0.44,5.38,,,,,,
