Repository: fmgben/IBStilpnomelane

This repository is related to Normative mineralogy at Iron Bridge
with special attention paid to the modelling of recovery and hardness.

File: reference/BV_XRD_Assay_Merge.csv (part 4 of 4)
BHID,Composite,CSS (µm),Process,Product,BV Report,Mineral,Chlorite group,Quartz,Pyroxene,Plagioclase,K-Feldspar,Calcite group - Siderite,Calcite group,Dolomite group,Spinel group,Hematite group,Stilpnomelane,Mica group,Pyrite,Rutile group,Goethite,Smectite group,Sepiolite,Kaolinite-serpentine group,Total,Birnessite,Sample,CompositeID,Size,Type,Fe3O4,Fe,SiO2,Al2O3,TiO2,Mn,CaO,P,S,MgO,K2O,Na2O,Zn,As,Cl,Cu,Pb,Ba,V,Cr,Ni,Co,Sn,Zr,Sr,LOI371,LOI650,LOI1000,LOI,IDENT,FeO,Sample,Pyrite group,MnO,Dry Wt
GVRD0268,Comp 11,,,FEED,,GVRD0268 Comp 11,4.0,38.0,,0.0,0.0,14.0,0.0,4.0,37.0,3.0,0.0,0.0,,,,,,,100.0,0.0,GVRD0268 Comp 11,GVRD0268 Comp 11  FEED,,FEED,40.51,37.32,35.67,1.151,0.051,0.584,1.261,0.129,0.062,1.96,0.188,0.009,0.002,-0.001,-0.001,0.002,-0.001,0.006,-0.001,0.009,0.004,-0.001,-0.001,0.002,0.012,0.02,4.82,0.3,5.14,47420277.0,20.7,,,,
GVRD0268,Comp 12,,,FEED,,GVRD0268 Comp 12,2.0,39.0,,0.0,0.0,16.0,0.0,2.0,33.0,5.0,0.0,2.0,,,,,,,100.0,0.0,GVRD0268 Comp 12,GVRD0268 Comp 12  FEED,,FEED,37.17,36.43,37.35,1.112,0.045,0.659,0.728,0.105,0.067,1.81,0.327,0.016,0.002,-0.001,0.001,0.002,-0.001,0.008,-0.001,0.009,0.003,-0.001,-0.001,0.002,0.011,0.02,5.39,-0.13,5.28,47420278.0,19.8,,,,
GVRD0268,Comp 13,,,FEED,,GVRD0268 Comp 13,4.0,39.0,,0.0,0.0,13.0,0.0,4.0,38.0,2.0,0.0,0.0,,,,,,,100.0,0.0,GVRD0268 Comp 13,GVRD0268 Comp 13  FEED,,FEED,39.44,35.5,38.47,0.973,0.042,0.548,1.267,0.088,0.042,1.97,0.115,0.006,0.002,-0.001,0.001,0.002,-0.001,0.009,-0.001,0.009,0.002,-0.001,-0.001,0.002,0.011,0.01,4.91,0.5,5.42,47420279.0,20.3,,,,
GVRD0268,Comp 14,,,FEED,,GVRD0268 Comp 14,11.0,39.0,,0.0,0.0,26.0,0.0,1.0,21.0,1.0,2.0,0.0,,,,,,,100.0,0.0,GVRD0268 Comp 14,GVRD0268 Comp 14  FEED,,FEED,22.08,31.48,38.21,2.425,0.104,0.478,0.647,0.094,0.167,2.83,0.022,0.009,0.003,-0.001,-0.001,0.001,-0.001,-0.001,0.002,0.018,0.007,-0.001,-0.001,0.003,0.01,0.1,9.43,-0.03,9.5,47420280.0,24.5,,,,
GVRD0268,Comp 15,,,FEED,,GVRD0268 Comp 15,8.0,38.0,,0.0,0.0,17.0,0.0,0.0,36.0,1.0,0.0,0.0,,,,,,,100.0,0.0,GVRD0268 Comp 15,GVRD0268 Comp 15  FEED,,FEED,36.42,35.45,37.91,1.766,0.078,0.534,0.565,0.131,0.092,1.98,0.189,0.018,0.003,-0.001,0.001,0.003,-0.001,0.006,0.002,0.015,0.005,-0.001,-0.001,0.002,0.01,0.03,5.92,-0.4,5.55,47420281.0,22.4,,,,
GVRD0269,Comp 8,,,FEED,,GVRD0269 Comp 8,9.0,38.0,,0.0,1.0,16.0,0.0,1.0,32.0,1.0,2.0,0.0,,,,,,,100.0,0.0,GVRD0269 Comp 8,GVRD0269 Comp 8  FEED,,FEED,33.94,33.83,38.93,1.872,0.083,0.565,0.668,0.122,0.197,2.19,0.27,0.019,0.003,-0.001,0.002,0.001,-0.001,0.002,0.002,0.016,0.005,-0.001,-0.001,0.003,0.01,0.07,6.04,-0.12,5.99,47420282.0,21.9,,,,
GVRD0267,,,,,,AN0795-1,15.0,20.0,,0.0,0.0,53.0,0.0,0.0,9.0,0.0,,2.0,,,0.0,,0.0,0.0,100.0,,,,,BILLET,8.43,33.39,21.69,4.093,0.191,,0.633,0.133,0.768,4.41,0.189,0.031,0.006,0.001,0.002,0.002,-0.001,0.009,0.003,0.039,0.018,0.002,0.002,0.004,0.009,0.37,17.02,1.96,19.35,,,GVRD0267-F-10-1,1.0,0.974,776
GVRD0267,,,,,,AN0795-2,0.0,44.0,,0.0,0.0,17.0,0.0,4.0,31.0,1.0,,1.0,,,0.0,,0.0,1.0,100.0,,,,,BILLET,34.3,32.55,42.19,0.442,0.023,,1.471,0.124,0.008,1.57,0.156,0.034,0.002,-0.001,0.002,0.001,0.002,0.005,-0.001,0.003,0.002,-0.001,-0.001,0.003,0.01,0.02,6.51,-0.11,6.42,,,GVRD0267-F-10-2,0.0,0.766,670
GVRD0267,,,,,,AN0795-3,3.0,36.0,,0.0,0.0,9.0,0.0,1.0,50.0,0.0,,0.0,,,0.0,,0.0,0.0,100.0,,,,,BILLET,50.6,41.85,34.02,0.885,0.044,,0.633,0.072,0.021,1.43,0.033,0.038,0.002,-0.001,0.001,-0.001,0.002,0.004,0.002,0.006,0.004,0.001,-0.001,0.002,0.01,-0.09,2.91,-0.22,2.6,,,GVRD0267-F-11-1,0.0,0.443,670
GVRD0267,,,,,,AN0795-4,2.0,46.0,,0.0,0.0,10.0,0.0,4.0,38.0,0.0,,0.0,,,0.0,,0.0,0.0,100.0,,,,,BILLET,41.2,34.38,43.46,0.613,0.026,,1.112,0.077,0.013,1.26,0.076,0.025,0.002,-0.001,0.002,0.001,0.002,0.002,0.001,0.004,0.003,0.001,-0.001,0.003,0.011,-0.03,3.82,-0.15,3.64,,,GVRD0267-F-11-2,0.0,0.442,788
GVRD0267,,,,,,AN0795-5,1.0,38.0,,0.0,0.0,11.0,0.0,4.0,43.0,2.0,,1.0,,,0.0,,0.0,0.0,100.0,,,,,BILLET,44.1,37.65,36.43,0.737,0.031,,1.399,0.125,0.015,1.71,0.165,0.02,0.001,0.001,0.001,0.001,-0.001,0.008,-0.001,0.004,0.003,-0.001,-0.001,0.002,0.01,-0.08,4.66,-0.15,4.43,,,GVRD0267-F-12-1,0.0,0.689,772
GVRD0267,,,,,,AN0795-6,1.0,51.0,,0.0,0.0,9.0,0.0,0.0,38.0,0.0,,0.0,,,0.0,,0.0,0.0,100.0,,,,,BILLET,40.5,33.18,47.4,0.538,0.02,,0.312,0.076,0.006,1.0,0.073,0.05,0.002,-0.001,0.001,0.001,0.003,-0.001,0.001,0.003,0.002,-0.001,-0.001,0.003,0.01,-0.07,2.51,-0.14,2.3,,,GVRD0267-F-12-2,0.0,0.338,718
GVRD0267,,,,,,AN0795-7,2.0,46.0,,0.0,0.0,10.0,0.0,3.0,35.0,3.0,,0.0,,,0.0,,0.0,0.0,100.0,,,,,BILLET,37.6,33.49,43.52,0.664,0.027,,1.134,0.071,0.014,1.76,0.053,0.075,0.002,0.001,0.004,0.001,0.001,0.002,-0.001,0.004,0.002,-0.001,-0.001,0.002,0.011,-0.07,4.23,-0.12,4.04,,,GVRD0267-F-13-1,0.0,0.497,784
GVRD0267,,,,,,AN0795-8,1.0,43.0,,0.0,0.0,7.0,0.0,11.0,37.0,1.0,,0.0,,,0.0,,0.0,0.0,100.0,,,,,BILLET,40.4,33.51,41.26,0.521,0.022,,2.783,0.067,0.015,1.85,0.013,0.051,0.002,-0.001,0.003,0.001,0.003,0.003,-0.001,0.005,0.003,0.001,0.001,0.003,0.011,-0.05,5.11,-0.13,4.93,,,GVRD0267-F-13-2,0.0,0.6,682
GVRD0267,,,,,,AN0795-9,4.0,45.0,,0.0,0.0,24.0,0.0,1.0,25.0,1.0,,0.0,,,0.0,,0.0,0.0,100.0,,,,,BILLET,25.6,30.04,42.9,0.874,0.037,,0.745,0.091,0.094,2.47,0.003,0.014,0.002,-0.001,0.002,0.001,0.002,-0.001,-0.001,0.006,0.004,0.001,-0.001,0.003,0.011,0.12,8.68,0.0,8.8,,,GVRD0267-F-14-1,0.0,0.767,658
GVRD0267,,,,,,AN0795-10,4.0,38.0,,0.0,0.0,12.0,0.0,5.0,40.0,1.0,,0.0,,,0.0,,0.0,0.0,100.0,,,,,BILLET,41.9,37.11,36.77,0.899,0.034,,1.456,0.081,0.016,1.6,0.001,0.025,0.002,-0.001,0.001,-0.001,-0.001,-0.001,-0.001,0.005,0.004,-0.001,0.001,0.002,0.01,0.01,5.34,-0.34,5.01,,,GVRD0267-F-14-2,0.0,0.732,690
GVRD0268,,,,,,AN0795-11,2.0,33.0,,0.0,0.0,25.0,0.0,0.0,34.0,6.0,,1.0,,,0.0,,0.0,0.0,100.0,,,,,BILLET,33.9,38.59,31.74,1.134,0.055,,0.294,0.06,0.017,2.15,0.308,0.055,0.002,0.001,0.003,-0.001,0.001,0.007,0.002,0.006,0.004,-0.001,0.001,0.002,0.009,0.08,8.17,-0.09,8.16,,,GVRD0268-F-1-1,0.0,0.896,798
GVRD0268,,,,,,AN0795-12,0.0,48.0,,0.0,0.0,22.0,0.0,0.0,24.0,5.0,,1.0,,,0.0,,0.0,0.0,100.0,,,,,BILLET,25.3,30.73,44.83,0.866,0.031,,0.288,0.059,0.011,1.3,0.344,0.035,0.002,-0.001,0.002,-0.001,0.001,0.005,-0.001,0.005,0.003,-0.001,-0.001,0.002,0.011,0.12,7.11,-0.04,7.19,,,GVRD0268-F-1-2,0.0,0.738,732
GVRD0268,,,,,,AN0795-13,11.0,47.0,,0.0,0.0,28.0,0.0,0.0,14.0,0.0,,0.0,,,0.0,,0.0,0.0,100.0,,,,,BILLET,13.3,24.17,44.65,2.733,0.121,,1.148,0.317,0.154,3.98,0.007,0.039,0.005,0.001,0.006,0.003,0.002,-0.001,0.002,0.017,0.01,0.001,-0.001,0.004,0.011,0.26,10.31,0.38,10.95,,,GVRD0268-F-10-1,0.0,0.82,790
GVRD0268,,,,,,AN0795-14,3.0,40.0,,0.0,0.0,20.0,0.0,0.0,36.0,1.0,,0.0,,,0.0,,0.0,0.0,100.0,,,,,BILLET,37.9,36.67,37.16,0.818,0.035,,0.333,0.066,0.023,1.94,0.072,0.012,0.002,0.001,0.012,0.001,0.001,0.004,-0.001,0.005,0.004,0.001,-0.001,0.003,0.011,0.06,6.36,-0.18,6.24,,,GVRD0268-F-10-2,0.0,0.812,766
GVRD0268,,,,,,AN0795-15,3.0,35.0,,0.0,2.0,15.0,0.0,0.0,36.0,8.0,,1.0,,,0.0,,0.0,0.0,100.0,,,,,BILLET,36.5,38.12,33.4,1.899,0.086,,0.298,0.067,0.108,2.45,0.57,0.011,0.003,0.001,-0.001,0.001,0.002,0.02,0.002,0.011,0.006,0.001,-0.001,0.003,0.009,0.05,5.38,0.12,5.55,,,GVRD0268-F-11-1,0.0,0.778,856
GVRD0268,,,,,,AN0795-16,2.0,39.0,,0.0,0.0,4.0,0.0,7.0,47.0,1.0,,0.0,,,0.0,,0.0,0.0,100.0,,,,,BILLET,48.6,38.6,37.16,0.551,0.023,,2.086,0.145,0.008,1.32,0.021,0.013,0.002,0.001,-0.001,-0.001,0.001,0.002,-0.001,0.004,0.002,-0.001,-0.001,0.002,0.009,-0.14,2.3,0.53,2.69,,,GVRD0268-F-11-2,0.0,0.444,782
GVRD0268,,,,,,AN0795-17,2.0,36.0,,0.0,4.0,12.0,0.0,0.0,41.0,5.0,,1.0,,,0.0,,0.0,0.0,100.0,,,,,BILLET,41.3,37.75,36.25,1.846,0.058,,0.501,0.117,0.073,1.64,0.829,0.023,0.003,0.001,-0.001,-0.001,-0.001,0.023,0.001,0.009,0.005,-0.001,-0.001,0.002,0.009,-0.05,3.69,-0.09,3.55,,,GVRD0268-F-12-1,0.0,0.681,724
GVRD0268,,,,,,AN0795-18,0.0,44.0,,0.0,1.0,12.0,0.0,0.0,39.0,3.0,,1.0,,,0.0,,0.0,0.0,100.0,,,,,BILLET,39.1,35.32,42.28,0.718,0.027,,0.398,0.083,0.008,1.34,0.284,0.026,0.002,-0.001,-0.001,0.001,0.003,0.005,-0.001,0.003,0.002,-0.001,-0.001,0.002,0.01,-0.04,3.78,-0.18,3.56,,,GVRD0268-F-12-2,0.0,0.722,732
GVRD0268,,,,,,AN0795-19,3.0,39.0,,0.0,3.0,18.0,0.0,0.0,35.0,1.0,,1.0,,,0.0,,0.0,0.0,100.0,,,,,BILLET,36,34.42,37.94,2.09,0.08,,0.529,0.151,0.066,2.09,0.748,0.025,0.004,-0.001,-0.001,0.002,0.002,0.023,0.001,0.011,0.005,0.001,-0.001,0.003,0.011,0.02,5.76,0.05,5.83,,,GVRD0268-F-13-1,0.0,0.829,822
GVRD0268,,,,,,AN0795-20,3.0,37.0,,0.0,0.0,14.0,0.0,0.0,44.0,1.0,,0.0,,,0.0,,0.0,0.0,100.0,,,,,BILLET,43.4,39.08,34.89,1.418,0.062,,0.466,0.115,0.021,1.9,0.279,0.007,0.003,-0.001,-0.001,0.001,0.002,0.008,0.002,0.009,0.004,0.001,-0.001,0.003,0.01,-0.01,4.42,-0.14,4.27,,,GVRD0268-F-13-2,0.0,0.678,758
GVRD0268,,,,,,AN0795-21,0.0,43.0,,0.0,0.0,7.0,0.0,0.0,48.0,1.0,,0.0,,,0.0,,0.0,0.0,100.0,,,,,BILLET,49.7,39.03,40.75,0.473,0.032,,0.334,0.083,0.01,0.724,0.161,0.018,0.001,0.001,-0.001,-0.001,-0.001,0.003,0.002,0.004,0.003,-0.001,-0.001,0.002,0.008,-0.18,1.38,-0.26,0.94,,,GVRD0268-F-14-1,0.0,0.272,752
GVRD0268,,,,,,AN0795-22,17.0,37.0,,0.0,0.0,13.0,0.0,0.0,32.0,1.0,,0.0,,,0.0,,0.0,0.0,100.0,,,,,BILLET,31.2,33.79,35.21,4.724,0.251,,0.928,0.287,0.402,3.49,0.099,0.02,0.008,0.001,-0.001,0.002,0.003,0.005,0.004,0.042,0.017,0.003,-0.001,0.005,0.01,0.24,4.58,0.89,5.71,,,GVRD0268-F-14-2,0.0,0.455,642
GVRD0268,,,,,,AN0795-23,5.0,39.0,,0.0,0.0,19.0,0.0,0.0,35.0,1.0,,1.0,,,0.0,,0.0,0.0,100.0,,,,,BILLET,36,35.85,37.05,1.749,0.089,,0.18,0.034,0.04,2.2,0.248,0.008,0.004,-0.001,-0.001,-0.001,0.002,0.01,0.003,0.011,0.006,-0.001,-0.001,0.003,0.01,0.07,6.09,-0.02,6.14,,,GVRD0268-F-15-1,0.0,0.738,702
GVRD0268,,,,,,AN0795-24,10.0,41.0,,0.0,0.0,25.0,0.0,0.0,23.0,1.0,,1.0,,,0.0,,0.0,0.0,100.0,,,,,BILLET,24.5,30.46,38.57,2.721,0.112,,1.351,0.394,0.175,2.87,0.175,0.024,0.005,0.001,0.002,0.002,0.002,0.008,0.002,0.018,0.009,0.001,0.001,0.004,0.012,0.16,8.08,0.38,8.62,,,GVRD0268-F-15-2,0.0,0.71,722
GVRD0269,,,,,,AN0795-25,0.0,31.0,,0.0,4.0,7.0,0.0,6.0,48.0,4.0,,0.0,,,0.0,,0.0,0.0,100.0,,,,,BILLET,51,42.41,30.59,0.727,0.034,,1.895,0.105,0.017,1.45,0.527,0.012,0.002,-0.001,0.001,0.001,0.002,0.007,0.001,0.004,0.003,-0.001,-0.001,0.002,0.011,-0.17,2.83,0.42,3.08,,,GVRD0269-F-8-1,0.0,0.609,736
GVRD0269,,,,,,AN0795-26,5.0,37.0,,0.0,0.0,26.0,0.0,0.0,29.0,1.0,,0.0,,,0.0,,2.0,0.0,100.0,,,,,BILLET,30.6,34.52,36.18,1.15,0.048,,0.392,0.092,0.031,2.5,0.028,0.013,0.002,-0.001,0.002,0.001,-0.001,-0.001,-0.001,0.007,0.004,0.001,-0.001,0.002,0.009,0.13,8.94,-0.08,8.99,,,GVRD0269-F-8-2,0.0,1.01,748
NSRD0796,,,,,,AN0795-27,1.0,35.0,,0.0,0.0,0.0,0.0,0.0,14.0,42.0,,0.0,,,8.0,,0.0,0.0,100.0,,,,,BILLET,13.6,43.54,33.7,1.269,0.057,,0.03,0.04,-0.001,0.446,0.175,0.011,0.003,0.001,0.002,0.001,0.001,0.011,0.003,0.008,0.007,0.001,-0.001,0.002,0.009,1.02,0.37,-0.03,1.36,,,NSRD0796-F-1-1,0.0,0.523,728
NSRD0796,,,,,,AN0795-28,0.0,45.0,,0.0,0.0,0.0,0.0,0.0,10.0,40.0,,0.0,,,3.0,,0.0,2.0,100.0,,,,,BILLET,10.1,38.0,42.85,1.227,0.051,,0.02,0.088,0.002,0.228,0.092,0.011,0.002,0.001,0.001,0.001,-0.001,-0.001,0.002,0.007,0.004,0.001,0.001,0.002,0.009,0.64,0.35,-0.02,0.97,,,NSRD0796-F-1-2,0.0,0.035,594
NSRD0796,,,,,,AN0795-29,0.0,39.0,,2.0,2.0,15.0,0.0,1.0,31.0,9.0,,1.0,,,0.0,,0.0,0.0,100.0,,,,,BILLET,32.2,36.3,38.57,0.996,0.046,,0.668,0.1,0.016,1.35,0.438,0.162,0.002,0.002,-0.001,0.001,0.002,0.006,0.002,0.006,0.005,0.001,-0.001,0.003,0.011,0.02,5.03,-0.09,4.96,,,NSRD0796-F-8-1,0.0,0.683,650
NSRD0796,,,,,,AN0795-30,0.0,50.0,,0.0,0.0,21.0,0.0,0.0,22.0,6.0,,1.0,,,0.0,,0.0,0.0,100.0,,,,,BILLET,24.3,30.15,46.94,0.586,0.031,,0.497,0.107,0.002,1.11,0.191,0.06,0.002,0.002,-0.001,0.002,0.002,0.002,-0.001,0.005,0.003,0.001,-0.001,0.003,0.011,0.06,6.55,-0.08,6.53,,,NSRD0796-F-8-2,0.0,0.564,722
NSRD0796,,,,,,AN0795-31,0.0,28.0,,3.0,1.0,53.0,0.0,2.0,11.0,1.0,,1.0,,,0.0,,0.0,0.0,100.0,,,,,BILLET,11.2,32.43,27.67,0.985,0.041,,1.048,0.094,0.002,2.92,0.26,0.266,0.001,0.001,0.001,-0.001,-0.001,-0.001,-0.001,0.005,0.004,0.001,-0.001,0.002,0.01,0.36,18.95,0.09,19.4,,,NSRD0796-F-9-1,0.0,0.766,764
NSRD0796,,,,,,AN0795-32,0.0,26.0,,2.0,2.0,43.0,0.0,1.0,20.0,5.0,,1.0,,,0.0,,0.0,0.0,100.0,,,,,BILLET,18.9,36.31,25.73,1.283,0.055,,0.932,0.119,0.013,2.6,0.532,0.199,0.002,0.002,0.001,-0.001,-0.001,0.012,-0.001,0.007,0.004,0.001,0.002,0.002,0.011,0.31,15.27,0.01,15.59,,,NSRD0796-F-9-2,0.0,0.865,746
NSRD0796,,,,,,AN0795-33,0.0,25.0,,2.0,2.0,39.0,0.0,0.0,19.0,12.0,,0.0,,,0.0,,0.0,0.0,100.0,,,,,BILLET,19.9,39.3,25.52,0.963,0.04,,0.429,0.085,-0.001,2.08,0.469,0.204,0.002,0.003,0.002,-0.001,-0.001,0.007,-0.001,0.005,0.003,0.001,0.001,0.002,0.011,0.32,12.78,0.01,13.11,,,NSRD0796-F-10-1,0.0,0.765,824
NSRD0796,,,,,,AN0795-34,0.0,27.0,,2.0,4.0,44.0,0.0,1.0,21.0,1.0,,1.0,,,0.0,,0.0,0.0,100.0,,,,,BILLET,24.5,36.71,27.06,1.135,0.049,,0.66,0.064,0.002,2.35,0.587,0.137,0.001,0.001,0.001,-0.001,-0.001,0.008,-0.001,0.005,0.004,0.001,-0.001,0.001,0.01,0.18,14.63,-0.11,14.7,,,NSRD0796-F-10-2,0.0,0.742,704
NSRD0796,,,,,,AN0795-35,6.0,31.0,,0.0,3.0,27.0,0.0,1.0,30.0,1.0,,0.0,,,0.0,,1.0,0.0,100.0,,,,,BILLET,30.9,37.64,30.58,1.342,0.057,,0.742,0.121,0.026,2.09,0.149,0.012,0.003,0.001,0.002,0.001,0.002,0.006,0.001,0.008,0.005,0.001,-0.001,0.003,0.011,0.22,10.28,-0.27,10.23,,,NSRD0796-F-11-1,0.0,0.71,800
NSRD0796,,,,,,AN0795-36,4.0,40.0,,0.0,1.0,26.0,0.0,2.0,26.0,1.0,,0.0,,,0.0,,1.0,0.0,100.0,,,,,BILLET,28.6,32.77,38.41,1.099,0.048,,0.892,0.082,0.021,2.11,0.309,0.012,0.002,0.001,0.002,0.001,-0.001,0.007,0.001,0.006,0.004,-0.001,0.001,0.002,0.011,0.11,9.04,0.11,9.26,,,NSRD0796-F-11-2,0.0,0.715,740
NSRD0796,,,,,,AN0795-37,4.0,34.0,,0.0,1.0,29.0,0.0,1.0,28.0,1.0,,0.0,,,0.0,,3.0,0.0,100.0,,,,,BILLET,29.6,35.63,34.46,1.045,0.043,,0.443,0.04,0.003,2.08,0.269,0.016,0.002,0.001,0.001,-0.001,0.001,0.013,-0.001,0.005,0.003,0.001,0.001,0.002,0.009,0.24,10.01,-0.29,9.96,,,NSRD0796-F-12-1,0.0,0.626,644
NSRD0796,,,,,,AN0795-38,3.0,33.0,,0.0,0.0,32.0,0.0,5.0,7.0,0.0,,0.0,,,0.0,,20.0,0.0,100.0,,,,,BILLET,7.4,25.69,41.08,1.629,0.069,,1.217,0.017,0.033,3.53,0.366,0.138,0.002,0.001,-0.001,-0.001,-0.001,0.025,0.001,0.008,0.005,0.001,-0.001,0.002,0.011,0.66,12.61,1.23,14.5,,,NSRD0796-F-12-2,0.0,0.554,654
NSRD0796,,,,,,AN0795-39,10.0,22.0,,0.0,2.0,17.0,0.0,4.0,27.0,0.0,,0.0,,,0.0,,18.0,0.0,100.0,,,,,BILLET,29.2,36.09,30.8,3.671,0.156,,1.4,0.075,0.104,3.05,0.474,0.124,0.005,0.002,0.001,-0.001,0.002,0.028,0.003,0.026,0.011,0.002,-0.001,0.004,0.011,0.5,6.47,0.84,7.81,,,NSRD0796-F-13-1,0.0,0.426,630
NSRD0796,,,,,,AN0795-40,4.0,21.0,,0.0,0.0,35.0,0.0,1.0,21.0,0.0,,0.0,,,0.0,,18.0,0.0,100.0,,,,,BILLET,24.7,37.57,26.77,1.422,0.061,,0.617,0.082,0.02,3.04,0.225,0.085,0.002,0.001,-0.001,-0.001,-0.001,0.013,-0.001,0.008,0.004,0.001,0.001,0.002,0.008,0.46,13.07,-0.19,13.34,,,NSRD0796-F-13-2,0.0,0.633,726
NSRD0796,,,,,,AN0795-41,3.0,24.0,,0.0,0.0,45.0,0.0,2.0,6.0,0.0,,0.0,,,0.0,,20.0,0.0,100.0,,,,,BILLET,6.57,31.34,30.26,1.344,0.059,,0.88,0.052,0.01,2.98,0.241,0.095,0.002,0.001,0.001,-0.001,-0.001,0.011,-0.001,0.007,0.004,0.001,0.001,0.003,0.011,0.61,17.55,0.4,18.56,,,NSRD0796-F-14-1,0.0,0.692,678
NSRD0796,,,,,,AN0795-42,10.0,34.0,,0.0,0.0,36.0,0.0,0.0,7.0,0.0,,0.0,,,0.0,,12.0,0.0,100.0,,,,,BILLET,7.81,28.18,38.25,3.259,0.146,,0.407,0.054,0.237,2.77,0.143,0.057,0.003,0.005,-0.001,0.001,0.002,0.004,0.003,0.02,0.011,0.002,-0.001,0.004,0.009,0.55,12.67,0.47,13.69,,,NSRD0796-F-14-2,0.0,0.447,720
NSRD0796,,,,,,AN0795-43,0.0,21.0,,0.0,0.0,18.0,0.0,3.0,26.0,0.0,,0.0,,,0.0,,32.0,0.0,100.0,,,,,BILLET,30.8,36.79,32.72,1.579,0.07,,1.208,0.091,0.068,2.37,0.492,0.194,0.003,0.001,0.001,-0.001,0.001,0.015,0.002,0.01,0.005,0.001,-0.001,0.002,0.01,0.64,6.76,0.46,7.86,,,NSRD0796-F-15-1,0.0,0.552,792
NSRD0796,,,,,,AN0795-44,0.0,22.0,,0.0,0.0,33.0,0.0,1.0,18.0,0.0,,0.0,,,0.0,,26.0,0.0,100.0,,,,,BILLET,19.6,34.64,30.82,1.373,0.059,,0.708,0.057,0.028,3.1,0.414,0.151,0.002,0.001,0.001,0.001,-0.001,0.013,0.001,0.007,0.005,0.001,-0.001,0.002,0.01,0.67,12.37,0.09,13.13,,,NSRD0796-F-15-2,0.0,0.675,716
NSRD0796,,,,,,AN0795-45,3.0,38.0,,0.0,0.0,41.0,0.0,1.0,11.0,0.0,,0.0,,,0.0,,7.0,0.0,100.0,,,,,BILLET,11.6,29.06,38.71,0.781,0.033,,0.662,0.079,0.012,2.31,0.081,0.043,0.001,0.001,0.001,-0.001,-0.001,-0.001,-0.001,0.003,0.003,0.001,-0.001,0.003,0.01,0.36,14.66,0.0,15.02,,,NSRD0796-F-16-1,0.0,0.593,670
NSRD0796,,,,,,AN0795-46,5.0,31.0,,0.0,0.0,30.0,0.0,0.0,24.0,0.0,,0.0,,,0.0,,10.0,0.0,100.0,,,,,BILLET,25.8,35.41,32.97,1.238,0.055,,0.59,0.083,0.023,2.29,0.118,0.05,0.002,0.001,0.003,-0.001,0.002,0.008,0.001,0.007,0.004,0.001,0.001,0.003,0.011,0.32,11.16,-0.24,11.24,,,NSRD0796-F-16-2,0.0,0.704,720
NSRD0797,,,,,,AN0795-47,0.0,39.0,,0.0,3.0,0.0,0.0,0.0,1.0,28.0,,1.0,,,28.0,,0.0,0.0,100.0,,,,,BILLET,1.43,37.59,36.55,2.013,0.096,,0.024,0.137,0.004,0.366,0.712,0.016,0.006,0.003,0.002,0.001,0.001,0.019,0.002,0.014,0.011,0.002,-0.001,0.002,0.009,3.57,0.84,0.29,4.7,,,NSRD0797-F-1-1,0.0,1.16,684
NSRD0797,,,,,,AN0795-48,0.0,35.0,,0.0,1.0,0.0,0.0,0.0,5.0,48.0,,0.0,,,11.0,,0.0,0.0,100.0,,,,,BILLET,3.69,44.28,32.97,0.895,0.046,,0.012,0.084,0.006,0.053,0.382,0.007,0.003,0.002,-0.001,0.001,0.001,0.004,0.001,0.008,0.004,0.001,0.001,0.002,0.008,1.63,0.48,0.1,2.21,,,NSRD0797-F-1-2,0.0,0.053,602
NSRD0797,,,,,,AN0795-49,4.0,39.0,,0.0,0.0,26.0,0.0,0.0,30.0,1.0,,0.0,,,0.0,,0.0,0.0,100.0,,,,,BILLET,31.6,34.82,36.95,0.785,0.033,,0.477,0.122,0.011,2.41,0.004,0.012,0.001,0.001,-0.001,-0.001,-0.001,-0.001,-0.001,0.004,0.003,-0.001,-0.001,0.002,0.01,0.18,9.19,-0.47,8.9,,,NSRD0797-F-2-1,0.0,0.544,670
NSRD0797,,,,,,AN0795-50,0.0,34.0,,2.0,2.0,22.0,0.0,0.0,35.0,4.0,,1.0,,,0.0,,0.0,0.0,100.0,,,,,BILLET,34.4,36.58,34.5,1.348,0.057,,0.281,0.045,0.022,2.04,0.591,0.193,0.002,0.002,-0.001,-0.001,-0.001,-0.001,-0.001,0.008,0.005,0.001,-0.001,0.002,0.009,0.13,7.78,-0.33,7.58,,,NSRD0797-F-2-2,0.0,0.643,794
NSRD0797,,,,,,AN0795-51,2.0,32.0,,0.0,3.0,10.0,0.0,2.0,46.0,1.0,,0.0,,,0.0,,5.0,0.0,100.0,,,,,BILLET,48.3,39.78,33.51,1.262,0.047,,0.669,0.076,0.023,2.35,0.627,0.06,0.002,-0.001,-0.001,0.001,0.001,0.014,0.001,0.006,0.004,0.001,0.001,0.002,0.009,0.03,3.62,-0.22,3.43,,,NSRD0797-F-5-1,0.0,0.711,834
NSRD0797,,,,,,AN0795-52,1.0,32.0,,0.0,1.0,9.0,0.0,0.0,46.0,1.0,,0.0,,,0.0,,8.0,0.0,100.0,,,,,BILLET,48.2,39.96,35.0,1.063,0.051,,0.39,0.099,0.021,2.36,0.423,0.071,0.003,0.001,-0.001,0.001,0.003,0.007,0.001,0.007,0.004,0.001,-0.001,0.003,0.011,0.08,3.06,-0.5,2.64,,,NSRD0797-F-5-2,0.0,0.585,828
NSRD0797,,,,,,AN0795-53,0.0,35.0,,0.0,2.0,12.0,0.0,2.0,39.0,1.0,,0.0,,,0.0,,9.0,0.0,100.0,,,,,BILLET,42.8,36.56,37.32,1.13,0.048,,0.721,0.071,0.024,2.59,0.697,0.081,0.002,0.001,0.002,0.001,0.001,0.015,0.001,0.006,0.004,-0.001,-0.001,0.002,0.01,0.27,3.59,0.0,3.86,,,NSRD0797-F-6-1,0.0,0.804,760
NSRD0797,,,,,,AN0795-54,0.0,44.0,,0.0,2.0,11.0,0.0,4.0,32.0,1.0,,0.0,,,0.0,,6.0,0.0,100.0,,,,,BILLET,34.5,30.59,45.53,0.696,0.034,,1.195,0.067,0.05,2.32,0.415,0.054,0.002,0.001,-0.001,0.002,0.003,0.008,0.001,0.004,0.003,0.001,0.003,0.003,0.01,0.24,3.88,0.68,4.8,,,NSRD0797-F-6-2,0.0,0.93,718
NSRD0797,,,,,,AN0795-55,2.0,31.0,,0.0,2.0,9.0,0.0,2.0,47.0,1.0,,0.0,,,0.0,,7.0,0.0,100.0,,,,,BILLET,50.1,41.23,32.59,1.036,0.044,,0.771,0.078,0.022,2.24,0.431,0.051,0.003,0.001,0.002,-0.001,0.001,0.012,0.001,0.006,0.004,-0.001,-0.001,0.002,0.009,0.05,2.96,-0.11,2.9,,,NSRD0797-F-7-1,0.0,0.626,690
NSRD0797,,,,,,AN0795-56,1.0,28.0,,0.0,2.0,12.0,0.0,6.0,37.0,2.0,,0.0,,,0.0,,12.0,0.0,100.0,,,,,BILLET,39.9,36.74,33.49,1.138,0.057,,1.776,0.122,0.027,3.02,0.477,0.103,0.003,0.001,-0.001,0.001,0.002,0.016,-0.001,0.008,0.005,0.001,0.001,0.003,0.011,0.36,4.24,1.23,5.83,,,NSRD0797-F-7-2,0.0,0.905,692
NSRD0797,,,,,,AN0795-57,0.0,28.0,,0.0,4.0,10.0,0.0,2.0,50.0,2.0,,0.0,,,0.0,,5.0,0.0,100.0,,,,,BILLET,51.1,42.01,29.97,1.091,0.045,,1.063,0.153,0.015,2.2,0.791,0.084,0.003,0.001,0.001,0.001,0.003,0.021,0.002,0.007,0.005,0.001,0.002,0.003,0.01,-0.02,3.2,-0.01,3.17,,,NSRD0797-F-10-1,0.0,0.904,790
NSRD0797,,,,,,AN0795-58,0.0,42.0,,0.0,2.0,10.0,0.0,9.0,31.0,3.0,,0.0,,,0.0,,4.0,0.0,100.0,,,,,BILLET,33.2,30.94,42.45,0.76,0.032,,2.25,0.071,0.02,2.38,0.487,0.06,0.002,0.001,-0.001,0.002,0.002,0.01,-0.001,0.005,0.003,-0.001,-0.001,0.003,0.012,0.38,3.52,2.13,6.03,,,NSRD0797-F-10-2,0.0,0.837,756
NSRD0797,,,,,,AN0795-59,1.0,34.0,,0.0,1.0,8.0,0.0,3.0,48.0,1.0,,0.0,,,0.0,,4.0,0.0,100.0,,,,,BILLET,50.7,40.7,33.77,0.74,0.036,,1.066,0.108,0.011,1.83,0.321,0.035,0.002,0.001,-0.001,0.001,0.001,0.009,0.001,0.006,0.004,-0.001,-0.001,0.002,0.009,0.02,2.64,0.13,2.79,,,NSRD0797-F-11-1,0.0,0.588,764
NSRD0797,,,,,,AN0795-60,1.0,34.0,,0.0,2.0,8.0,0.0,4.0,41.0,1.0,,0.0,,,0.0,,8.0,0.0,100.0,,,,,BILLET,44.6,37.72,36.19,1.157,0.05,,1.523,0.166,0.025,2.13,0.547,0.061,0.003,0.001,-0.001,0.001,0.003,0.014,0.002,0.008,0.004,-0.001,0.001,0.002,0.01,2.2,0.58,0.58,3.36,,,NSRD0797-F-11-2,0.0,0.554,832
NSRD0797,,,,,,AN0795-61,2.0,31.0,,0.0,4.0,11.0,0.0,4.0,38.0,1.0,,0.0,,,0.0,,9.0,0.0,100.0,,,,,BILLET,39.6,35.3,35.97,1.694,0.091,,1.331,0.078,0.043,3.21,0.744,0.076,0.004,0.001,0.001,0.002,0.001,0.014,0.003,0.009,0.006,0.001,0.002,0.003,0.011,0.3,4.01,0.79,5.1,,,NSRD0797-F-12-1,0.0,0.692,648
NSRD0797,,,,,,AN0795-62,0.0,28.0,,0.0,3.0,8.0,0.0,2.0,52.0,1.0,,0.0,,,0.0,,5.0,1.0,100.0,,,,,BILLET,54.4,43.77,29.86,1.098,0.042,,0.701,0.097,0.017,1.85,0.761,0.05,0.002,0.001,0.001,-0.001,0.001,0.016,0.001,0.007,0.004,-0.001,-0.001,0.002,0.009,0.03,2.44,-0.38,2.09,,,NSRD0797-F-12-2,0.0,0.664,870
NSRD0797,,,,,,AN0795-63,2.0,30.0,,0.0,0.0,18.0,0.0,1.0,38.0,1.0,,0.0,,,0.0,,10.0,0.0,100.0,,,,,BILLET,41.3,38.96,33.02,0.951,0.042,,0.725,0.149,0.013,2.31,0.241,0.065,0.002,0.001,0.001,0.001,0.001,0.007,-0.001,0.006,0.003,0.001,0.002,0.002,0.01,0.68,5.36,-0.37,5.67,,,NSRD0797-F15-1,0.0,0.691,870
NSRD0797,,,,,,AN0795-64,2.0,24.0,,0.0,0.0,12.0,0.0,5.0,32.0,1.0,,0.0,,,0.0,,23.0,0.0,100.0,,,,,BILLET,35.9,36.58,33.26,1.666,0.064,,1.741,0.119,0.042,3.0,0.504,0.159,0.003,0.001,0.001,0.001,0.001,0.017,0.002,0.008,0.006,-0.001,-0.001,0.002,0.01,0.63,4.23,1.15,6.01,,,NSRD0797-F15-2,0.0,0.708,734
NSRD0798,,,,,,AN0795-65,2.0,31.0,,0.0,2.0,19.0,0.0,0.0,30.0,10.0,,0.0,,,0.0,,5.0,0.0,100.0,,,,,BILLET,31.1,37.85,33.77,1.194,0.05,,0.403,0.087,0.015,2.08,0.444,0.018,0.002,0.001,-0.001,-0.001,0.001,0.007,0.002,0.007,0.005,-0.001,-0.001,0.002,0.009,1.28,5.95,-0.43,6.8,,,NSRD0798-F-1-1,0.0,0.684,752
NSRD0798,,,,,,AN0795-69,0.0,23.0,,0.0,0.0,27.0,0.0,0.0,19.0,0.0,,0.0,,,0.0,,27.0,4.0,100.0,,,,,BILLET,31.1,37.85,33.77,1.194,0.05,,0.403,0.087,0.015,2.08,0.444,0.018,0.002,0.001,-0.001,-0.001,0.001,0.007,0.002,0.007,0.005,-0.001,-0.001,0.002,0.009,1.28,5.95,-0.43,6.8,,,NSRD0798-F-1-1,0.0,0.684,752
NSRD0798,,,,,,AN0795-66,2.0,28.0,,0.0,4.0,16.0,0.0,0.0,26.0,9.0,,0.0,,,0.0,,16.0,0.0,100.0,,,,,BILLET,28.3,35.88,36.46,1.87,0.086,,0.346,0.074,0.032,2.34,0.78,0.072,0.003,0.001,-0.001,0.002,-0.001,0.019,0.002,0.012,0.006,-0.001,-0.001,0.002,0.01,0.94,5.15,-0.3,5.79,,,NSRD0798-F-1-2,0.0,0.548,552
NSRD0798,,,,,,AN0795-67,2.0,32.0,,0.0,0.0,18.0,0.0,0.0,30.0,3.0,,0.0,,,0.0,,16.0,0.0,100.0,,,,,BILLET,33.8,35.31,37.56,1.247,0.048,,0.399,0.099,0.021,2.48,0.491,0.052,0.003,-0.001,-0.001,-0.001,0.002,0.015,-0.001,0.007,0.004,0.001,0.001,0.003,0.01,1.07,5.26,-0.36,5.97,,,NSRD0798-F-2-1,0.0,0.661,762
NSRD0798,,,,,,AN0795-68,0.0,36.0,,0.0,0.0,19.0,0.0,4.0,24.0,2.0,,0.0,,,0.0,,14.0,0.0,100.0,,,,,BILLET,26.7,30.58,41.62,1.034,0.038,,1.504,0.126,0.014,2.59,0.513,0.047,0.002,-0.001,0.001,0.002,0.002,0.012,-0.001,0.005,0.004,-0.001,-0.001,0.003,0.012,1.12,5.75,0.93,7.8,,,NSRD0798-F-2-2,0.0,0.911,730
NSRD0798,,,,,,AN0795-70,0.0,19.0,,0.0,0.0,12.0,0.0,6.0,22.0,0.0,,0.0,,,0.0,,38.0,3.0,100.0,,,,,BILLET,25.5,33.89,34.78,2.684,0.123,,2.147,0.065,0.074,2.47,0.812,0.21,0.005,-0.001,-0.001,0.003,0.002,0.013,0.003,0.024,0.009,0.001,-0.001,0.004,0.013,1.54,4.06,1.81,7.41,,,NSRD0798-F-11-2,0.0,0.379,716
NSRD0798,,,,,,AN0795-71,0.0,28.0,,0.0,0.0,16.0,0.0,2.0,36.0,0.0,,0.0,,,0.0,,18.0,0.0,100.0,,,,,BILLET,37.3,38.55,34.05,0.983,0.041,,1.084,0.118,0.022,1.66,0.378,0.108,0.003,0.001,-0.001,0.001,0.001,0.004,-0.001,0.006,0.003,0.001,0.001,0.002,0.011,1.22,4.45,0.16,5.83,,,NSRD0798-F-12-1,0.0,0.399,652
NSRD0798,,,,,,AN0795-72,7.0,15.0,,0.0,0.0,7.0,0.0,15.0,8.0,0.0,,0.0,,,0.0,,48.0,0.0,100.0,,,,,BILLET,8.84,26.02,37.4,4.528,0.234,,4.835,0.239,0.368,3.71,1.14,0.327,0.009,0.001,-0.001,0.004,0.004,0.018,0.006,0.044,0.018,0.002,0.001,0.006,0.015,1.47,2.94,4.43,8.84,,,NSRD0798-F-12-2,0.0,0.294,662
NSRD0798,,,,,,AN0795-73,0.0,27.0,,0.0,0.0,12.0,0.0,3.0,40.0,0.0,,0.0,,,0.0,,19.0,0.0,100.0,,,,,BILLET,40.3,38.91,34.06,1.197,0.055,,1.012,0.098,0.038,2.13,0.558,0.146,0.004,-0.001,0.001,0.002,0.003,0.003,0.001,0.009,0.005,0.001,-0.001,0.003,0.011,0.58,3.46,0.24,4.28,,,NSRD0798-F-13-1,0.0,0.52,776
NSRD0798,,,,,,AN0795-74,5.0,14.0,,0.0,9.0,1.0,0.0,9.0,16.0,2.0,,0.0,,,0.0,,44.0,0.0,100.0,,,,,BILLET,16.7,26.65,40.71,5.145,0.273,,2.738,0.037,0.514,4.25,2.402,0.328,0.009,0.002,-0.001,0.004,0.005,0.029,0.005,0.042,0.019,0.003,0.004,0.007,0.015,0.93,1.32,2.62,4.87,,,NSRD0798-F-13-2,0.0,0.308,696
NSRD0798,,,,,,AN0795-75,0.0,30.0,,0.0,0.0,14.0,0.0,0.0,40.0,0.0,,0.0,,,0.0,,16.0,0.0,100.0,,,,,BILLET,41,39.24,34.76,1.043,0.048,,0.508,0.089,0.023,1.83,0.541,0.101,0.003,0.001,0.001,-0.001,0.002,0.004,0.001,0.006,0.004,-0.001,-0.001,0.003,0.009,0.25,4.24,-0.27,4.22,,,NSRD0798-F-14-1,0.0,0.444,692
NSRD0798,,,,,,AN0795-76,0.0,30.0,,0.0,4.0,14.0,0.0,6.0,31.0,0.0,,0.0,,,0.0,,15.0,0.0,100.0,,,,,BILLET,35,34.76,37.34,1.193,0.044,,1.653,0.043,0.017,1.98,0.788,0.078,0.003,-0.001,-0.001,0.002,0.002,0.006,-0.001,0.006,0.004,-0.001,-0.001,0.002,0.012,0.24,5.03,1.27,6.54,,,NSRD0798-F-14-2,0.0,0.626,732
NSRD0798,,,,,,AN0795-77,2.0,22.0,,0.0,4.0,6.0,0.0,7.0,35.0,0.0,,0.0,,,0.0,,23.0,0.0,100.0,,,,,BILLET,34.5,35.78,35.51,2.637,0.118,,1.981,0.136,0.105,2.31,1.303,0.207,0.004,0.001,-0.001,0.001,0.001,0.013,0.002,0.016,0.008,0.001,-0.001,0.003,0.011,0.56,2.04,1.3,3.9,,,NSRD0798-F-15-1,0.0,0.237,722
NSRD0798,,,,,,AN0795-78,0.0,29.0,,0.0,1.0,2.0,0.0,5.0,44.0,0.0,,0.0,,,0.0,,19.0,0.0,100.0,,,,,BILLET,46.8,39.75,36.36,1.244,0.065,,1.549,0.125,0.038,1.27,0.634,0.12,0.003,-0.001,-0.001,0.001,0.003,0.005,0.003,0.012,0.005,0.001,0.002,0.003,0.01,0.17,0.33,0.71,1.21,,,NSRD0798-F-15-2,0.0,0.144,788
NSRD0798,,,,,,AN0795-79,0.0,31.0,,0.0,0.0,17.0,0.0,2.0,32.0,0.0,,0.0,,,0.0,,19.0,0.0,100.0,,,,,BILLET,33.4,36.59,37.08,0.998,0.047,,0.927,0.14,0.048,1.45,0.431,0.12,0.002,0.001,0.001,0.001,0.002,0.007,-0.001,0.007,0.004,-0.001,0.001,0.003,0.011,0.37,5.66,-0.08,5.95,,,NSRD0798-F-16-1,0.0,0.234,864
NSRD0798,,,,,,AN0795-80,1.0,21.0,,0.0,7.0,4.0,0.0,6.0,37.0,0.0,,0.0,,,0.0,,25.0,0.0,100.0,,,,,BILLET,35.9,35.93,35.83,3.001,0.145,,2.015,0.22,0.134,2.16,1.674,0.238,0.005,0.001,-0.001,0.002,0.003,0.02,0.004,0.023,0.01,0.001,0.002,0.004,0.011,0.49,0.96,1.02,2.47,,,NSRD0798-F-16-2,0.0,0.183,790
NSRD0799,,,,,,AN0795-81,0.0,31.0,,2.0,8.0,0.0,0.0,1.0,4.0,43.0,,0.0,,,7.0,,4.0,0.0,100.0,,,,,BILLET,4.31,38.02,38.12,2.388,0.099,,0.318,0.063,0.028,0.382,1.611,0.122,0.003,0.001,0.001,0.001,0.001,0.031,0.003,0.023,0.008,0.001,0.001,0.003,0.012,1.02,0.36,0.28,1.66,,,NSRD0799-F-1-1,0.0,0.402,692
NSRD0799,,,,,,AN0795-82,0.0,38.0,,0.0,3.0,11.0,0.0,2.0,36.0,7.0,,0.0,,,0.0,,3.0,0.0,100.0,,,,,BILLET,35.8,36.02,38.58,1.21,0.06,,0.999,0.14,0.012,1.61,0.655,0.082,0.002,-0.001,0.001,0.001,0.003,0.012,0.002,0.01,0.006,-0.001,-0.001,0.003,0.01,0.1,4.12,0.04,4.26,,,NSRD0799-F-1-2,0.0,0.648,690
NSRD0799,,,,,,AN0795-83,2.0,35.0,,2.0,4.0,13.0,0.0,1.0,38.0,1.0,,0.0,,,0.0,,4.0,0.0,100.0,,,,,BILLET,38.6,34.95,38.68,1.844,0.085,,0.566,0.11,0.034,2.07,0.922,0.205,0.003,-0.001,-0.001,0.002,0.001,0.02,0.003,0.018,0.007,-0.001,-0.001,0.003,0.011,0.08,4.68,-0.31,4.45,,,NSRD0799-F-2-1,0.0,0.641,564
NSRD0799,,,,,,AN0795-84,1.0,34.0,,2.0,8.0,10.0,0.0,4.0,33.0,2.0,,0.0,,,0.0,,5.0,0.0,100.0,,,,,BILLET,34.8,32.16,40.65,2.475,0.082,,1.381,0.123,0.045,2.12,1.502,0.18,0.004,-0.001,-0.001,0.004,0.003,0.03,0.003,0.028,0.008,0.001,0.002,0.004,0.014,0.11,3.9,0.65,4.66,,,NSRD0799-F-2-2,0.0,0.565,634
NSRD0799,,,,,,AN0795-85,4.0,26.0,,0.0,2.0,21.0,0.0,4.0,21.0,11.0,,0.0,,,0.0,,10.0,0.0,100.0,,,,,BILLET,22.4,35.48,31.62,1.672,0.094,,1.251,0.029,0.37,3.59,0.478,0.081,0.005,0.002,-0.001,0.006,0.002,0.012,0.004,0.017,0.009,0.001,0.002,0.003,0.012,0.31,7.84,0.95,9.1,,,NSRD0799-F-3-1,0.0,0.877,698
NSRD0799,,,,,,AN0795-86,4.0,45.0,,0.0,2.0,11.0,0.0,0.0,35.0,3.0,,0.0,,,0.0,,1.0,0.0,100.0,,,,,BILLET,35.1,32.67,44.78,1.42,0.064,,0.397,0.112,0.015,1.64,0.499,0.027,0.002,-0.001,0.001,0.002,0.002,0.009,0.002,0.01,0.005,-0.001,-0.001,0.003,0.01,0.02,3.77,-0.46,3.33,,,NSRD0799-F-3-2,0.0,0.499,760
NSRD0799,,,,,,AN0795-87,4.0,26.0,,4.0,19.0,8.0,0.0,5.0,21.0,5.0,,0.0,,,0.0,,8.0,0.0,100.0,,,,,BILLET,23.1,25.85,43.39,5.539,0.199,,1.954,0.287,0.123,2.58,3.305,0.377,0.006,0.001,0.001,0.003,0.005,0.073,0.004,0.045,0.016,0.002,0.005,0.007,0.016,0.19,3.19,0.92,4.3,,,NSRD0799-F-4-1,0.0,0.37,680
NSRD0799,,,,,,AN0795-88,4.0,33.0,,2.0,4.0,13.0,0.0,3.0,36.0,2.0,,0.0,,,0.0,,3.0,0.0,100.0,,,,,BILLET,37.1,35.14,36.67,2.321,0.112,,1.075,0.061,0.033,2.43,0.97,0.171,0.004,-0.001,-0.001,0.002,0.003,0.024,0.002,0.022,0.009,0.001,-0.001,0.004,0.012,0.11,4.74,0.42,5.27,,,NSRD0799-F-4-2,0.0,0.606,760
NSRD0799,,,,,,AN0795-89,2.0,40.0,,2.0,1.0,12.0,0.0,2.0,35.0,3.0,,0.0,,,0.0,,3.0,0.0,100.0,,,,,BILLET,36,33.99,41.08,1.081,0.052,,0.996,0.118,0.015,2.0,0.335,0.166,0.002,0.001,-0.001,0.002,0.002,0.007,0.002,0.009,0.004,-0.001,0.001,0.003,0.012,0.0,4.57,0.14,4.71,,,NSRD0799-F-7-1,0.0,0.663,722
NSRD0799,,,,,,AN0795-90,3.0,30.0,,3.0,4.0,9.0,0.0,4.0,38.0,3.0,,0.0,,,0.0,,6.0,0.0,100.0,,,,,BILLET,40,36.41,36.21,2.145,0.089,,1.206,0.089,0.031,2.35,0.793,0.309,0.003,0.001,-0.001,0.001,0.002,0.015,0.003,0.02,0.008,0.001,0.001,0.004,0.011,0.09,3.3,0.52,3.91,,,NSRD0799-F-7-2,0.0,0.503,866
NSRD0799,,,,,,AN0795-91,1.0,37.0,,0.0,2.0,10.0,0.0,6.0,37.0,1.0,,0.0,,,0.0,,5.0,0.0,100.0,,,,,BILLET,39.4,34.78,39.55,1.102,0.046,,1.637,0.1,0.009,1.87,0.592,0.104,0.002,-0.001,0.002,0.002,0.002,0.013,-0.001,0.008,0.005,-0.001,-0.001,0.003,0.013,0.03,3.6,0.98,4.61,,,NSRD0799-F-8-1,0.0,0.638,744
NSRD0799,,,,,,AN0795-92,3.0,40.0,,0.0,2.0,10.0,0.0,4.0,35.0,1.0,,0.0,,,0.0,,3.0,0.0,100.0,,,,,BILLET,36,32.53,41.96,1.467,0.079,,1.559,0.162,0.019,2.22,0.499,0.088,0.002,-0.001,-0.001,0.003,0.003,0.013,0.002,0.013,0.006,0.001,0.001,0.004,0.015,0.03,3.84,0.7,4.57,,,NSRD0799-F-8-2,0.0,0.556,700
NSRD0799,,,,,,AN0795-93,1.0,36.0,,2.0,8.0,8.0,0.0,6.0,33.0,1.0,,0.0,,,0.0,,6.0,0.0,100.0,,,,,BILLET,35.3,30.77,42.77,2.466,0.095,,1.75,0.151,0.032,2.17,1.462,0.224,0.004,-0.001,0.001,0.004,0.003,0.032,0.002,0.025,0.008,0.001,0.001,0.004,0.015,0.05,3.02,1.03,4.1,,,NSRD0799-F-9-1,0.0,0.49,762
NSRD0799,,,,,,AN0795-94,0.0,33.0,,2.0,3.0,14.0,0.0,2.0,39.0,5.0,,0.0,,,0.0,,2.0,0.0,100.0,,,,,BILLET,40.8,37.6,35.28,1.353,0.045,,0.764,0.106,0.009,2.16,0.725,0.221,0.002,-0.001,0.001,0.001,0.003,0.014,0.001,0.01,0.005,0.001,0.002,0.003,0.01,-0.01,4.58,-0.15,4.42,,,NSRD0799-F-9-2,0.0,0.721,694
NSRD0799,,,,,,AN0795-95,9.0,29.0,,2.0,7.0,9.0,0.0,8.0,21.0,4.0,,0.0,,,0.0,,11.0,0.0,100.0,,,,,BILLET,22.6,27.14,39.59,4.348,0.205,,3.494,0.441,0.311,3.82,1.525,0.179,0.006,0.001,-0.001,0.004,0.004,0.048,0.004,0.038,0.014,0.001,0.002,0.006,0.015,0.23,3.65,2.08,5.96,,,NSRD0799-F-11-1,0.0,0.441,654
NSRD0799,,,,,,AN0795-96,2.0,33.0,,3.0,4.0,10.0,0.0,4.0,31.0,7.0,,0.0,,,0.0,,5.0,0.0,100.0,,,,,BILLET,32.3,33.66,38.48,2.055,0.082,,1.616,0.154,0.031,2.25,0.931,0.35,0.004,0.001,0.001,0.002,0.003,0.025,0.002,0.015,0.006,0.001,0.001,0.004,0.014,0.06,3.9,0.86,4.82,,,NSRD0799-F-11-2,0.0,0.604,712
NSRD0799,,,,,,AN0795-97,4.0,39.0,,0.0,1.0,12.0,0.0,10.0,24.0,2.0,,0.0,,,0.0,,9.0,0.0,100.0,,,,,BILLET,26.5,28.26,41.46,1.399,0.07,,3.862,0.288,0.029,2.53,0.384,0.092,0.003,-0.001,-0.001,0.004,0.005,0.023,0.002,0.013,0.006,0.001,0.001,0.004,0.019,0.18,4.95,3.2,8.33,,,NSRD0799-F-15-1,0.0,0.682,744
NSRD0799,,,,,,AN0795-98,15.0,28.0,,0.0,18.0,6.0,0.0,3.0,8.0,0.0,,0.0,,,0.0,,23.0,0.0,100.0,,,,,BILLET,7.3,19.0,50.18,8.437,0.411,,1.026,0.132,0.269,4.08,2.81,0.261,0.011,0.001,0.002,0.006,0.005,0.137,0.011,0.096,0.03,0.003,0.002,0.011,0.014,0.59,3.06,0.8,4.45,,,NSRD0799-F-15-2,0.0,0.204,694
NSRD0799,,,,,,AN0795-99,9.0,22.0,,0.0,6.0,25.0,0.0,0.0,22.0,0.0,,0.0,,,0.0,,16.0,0.0,100.0,,,,,BILLET,21.6,32.39,32.88,4.32,0.19,,0.232,0.026,0.175,3.81,1.281,0.156,0.007,0.001,0.001,0.004,0.001,0.032,0.009,0.032,0.014,0.002,0.004,0.005,0.01,0.48,9.06,0.22,9.76,,,NSRD0799-F-18-1,0.0,0.564,744
NSRD0799,,,,,,AN0795-100,6.0,31.0,,0.0,3.0,19.0,0.0,0.0,31.0,0.0,,0.0,,,0.0,,9.0,0.0,100.0,,,,,BILLET,32,34.74,36.2,2.292,0.103,,0.31,0.024,0.049,2.79,0.595,0.082,0.005,-0.001,0.001,0.002,0.003,0.022,0.006,0.018,0.007,0.001,-0.001,0.004,0.01,0.25,6.91,-0.24,6.92,,,NSRD0799-F-18-2,0.0,0.651,870
NSRD0799,,,,,,AN0795-101,6.0,17.0,,0.0,43.0,4.0,1.0,7.0,10.0,0.0,,0.0,,,0.0,,10.0,0.0,100.0,,,,,BILLET,10.7,15.06,51.0,10.1,0.436,,1.532,0.03,0.954,2.62,7.188,0.153,0.01,0.002,0.001,0.006,0.006,0.108,0.007,0.08,0.029,0.003,0.006,0.01,0.013,0.25,1.89,1.37,3.51,,,NSRD0799-F-19-1,2.0,0.232,680
NSRD0799,,,,,,AN0795-102,3.0,37.0,,0.0,3.0,12.0,0.0,4.0,36.0,1.0,,0.0,,,0.0,,4.0,0.0,100.0,,,,,BILLET,36.5,33.84,39.62,1.457,0.07,,1.283,0.074,0.035,2.16,0.621,0.05,0.003,0.001,-0.001,0.002,0.002,0.013,0.002,0.011,0.005,-0.001,0.001,0.003,0.012,0.09,4.6,0.55,5.24,,,NSRD0799-F-19-2,0.0,0.673,770
NSRD0799,,,,,,AN0795-103,8.0,27.0,,4.0,16.0,7.0,0.0,2.0,22.0,0.0,,0.0,,,0.0,,13.0,0.0,100.0,,,,,BILLET,22.4,23.68,46.39,6.62,0.285,,1.02,0.163,0.262,3.81,2.855,0.561,0.009,0.001,-0.001,0.004,0.005,0.064,0.004,0.06,0.019,0.002,0.004,0.011,0.014,0.31,2.74,0.52,3.57,,,NSRD0799-F-20-1,1.0,0.315,706
NSRD0799,,,,,,AN0795-104,5.0,32.0,,0.0,9.0,13.0,0.0,2.0,33.0,1.0,,0.0,,,0.0,,5.0,0.0,100.0,,,,,BILLET,33.3,31.88,39.43,3.339,0.15,,0.856,0.116,0.058,2.77,1.573,0.095,0.004,0.001,0.001,0.003,0.002,0.038,0.004,0.027,0.011,0.001,0.004,0.005,0.012,0.16,4.8,0.01,4.97,,,NSRD0799-F-20-2,0.0,0.633,812
NSRD0800,,,,,,AN0795-105,3.0,42.0,,0.0,6.0,0.0,0.0,0.0,17.0,29.0,,0.0,,,3.0,,1.0,0.0,100.0,,,,,BILLET,16.3,35.26,44.21,2.076,0.082,,0.326,0.144,0.016,0.528,1.076,0.052,0.002,-0.001,0.001,0.001,0.001,0.027,0.003,0.019,0.007,0.001,0.002,0.003,0.01,0.52,0.26,-0.18,0.6,,,NSRD0800-F-1-1,0.0,0.027,674
NSRD0800,,,,,,AN0795-106,7.0,23.0,,2.0,27.0,3.0,0.0,9.0,15.0,0.0,,0.0,,,0.0,,10.0,0.0,100.0,,,,,BILLET,15.6,18.57,46.58,7.849,0.351,,2.934,0.132,0.978,3.74,4.655,0.255,0.011,0.001,-0.001,0.005,0.007,0.101,0.004,0.096,0.026,0.004,0.005,0.01,0.017,0.22,1.95,2.34,4.51,,,NSRD0800-F-2-1,2.0,0.293,562
NSRD0800,,,,,,AN0795-107,1.0,40.0,,0.0,3.0,15.0,0.0,0.0,26.0,13.0,,0.0,,,0.0,,1.0,0.0,100.0,,,,,BILLET,25.4,33.93,40.5,1.332,0.086,,0.34,0.071,0.026,1.62,0.591,0.074,0.003,0.001,0.001,0.002,0.001,0.012,0.002,0.016,0.006,0.001,-0.001,0.003,0.009,0.15,5.32,-0.22,5.25,,,NSRD0800-F-2-2,0.0,1.16,664
NSRD0800,,,,,,AN0795-108,0.0,34.0,,1.0,3.0,13.0,0.0,2.0,40.0,3.0,,0.0,,,0.0,,2.0,0.0,100.0,,,,,BILLET,40.6,37.45,35.54,1.286,0.063,,0.863,0.136,0.022,1.75,0.795,0.11,0.002,-0.001,-0.001,0.001,0.002,0.019,0.002,0.013,0.006,0.001,0.001,0.003,0.012,-0.02,4.77,-0.24,4.51,,,NSRD0800-F-3-1,0.0,0.806,652
NSRD0800,,,,,,AN0795-109,2.0,29.0,,2.0,6.0,11.0,0.0,3.0,37.0,4.0,,0.0,,,0.0,,6.0,0.0,100.0,,,,,BILLET,36.5,34.76,36.39,2.449,0.114,,1.278,0.155,0.054,2.52,1.19,0.281,0.004,0.001,-0.001,0.003,0.004,0.03,0.003,0.019,0.008,0.001,0.001,0.004,0.014,0.08,4.33,0.39,4.8,,,NSRD0800-F-3-2,0.0,0.692,718
NSRD0800,,,,,,AN0795-110,13.0,30.0,,0.0,5.0,15.0,0.0,9.0,16.0,0.0,,0.0,,,0.0,,12.0,0.0,100.0,,,,,BILLET,16.4,26.16,39.3,4.664,0.207,,2.763,0.038,0.091,3.64,0.946,0.098,0.006,-0.001,-0.001,0.003,0.003,0.041,0.003,0.038,0.014,0.002,0.001,0.006,0.014,0.37,6.53,2.9,9.8,,,NSRD0800-F-7-1,0.0,0.717,770
NSRD0800,,,,,,AN0795-111,7.0,23.0,,0.0,9.0,44.0,0.0,0.0,11.0,0.0,,0.0,,,0.0,,7.0,0.0,100.0,,,,,BILLET,10.8,30.75,30.12,3.61,0.165,,0.302,0.033,0.153,3.11,1.548,0.082,0.004,-0.001,0.001,0.002,0.002,0.063,0.006,0.027,0.008,0.001,0.001,0.005,0.011,0.5,14.99,0.3,15.79,,,NSRD0800-F-7-2,0.0,0.758,758
NSRD0800,,,,,,AN0795-112,6.0,38.0,,0.0,2.0,13.0,0.0,4.0,34.0,0.0,,0.0,,,0.0,,3.0,0.0,100.0,,,,,BILLET,36.4,34.16,38.94,1.909,0.089,,1.131,0.089,0.015,2.25,0.567,0.044,0.003,0.001,0.001,0.001,-0.001,0.014,0.002,0.013,0.006,0.001,-0.001,0.003,0.011,0.06,4.76,0.38,5.2,,,NSRD0800-F-9-1,0.0,0.6,750
NSRD0800,,,,,,AN0795-113,2.0,40.0,,0.0,3.0,10.0,0.0,7.0,33.0,1.0,,0.0,,,0.0,,4.0,0.0,100.0,,,,,BILLET,34.7,31.92,42.64,1.378,0.063,,1.768,0.072,0.075,1.9,0.727,0.057,0.003,0.001,-0.001,0.003,0.003,0.016,0.002,0.011,0.005,0.001,-0.001,0.003,0.013,0.06,3.68,1.19,4.93,,,NSRD0800-F-9-2,0.0,0.613,746
NSRD0800,,,,,,AN0795-114,5.0,33.0,,2.0,15.0,7.0,0.0,8.0,22.0,1.0,,0.0,,,0.0,,8.0,0.0,100.0,,,,,BILLET,23.3,23.48,46.38,4.768,0.231,,2.634,0.119,0.204,2.88,2.62,0.272,0.005,0.001,0.001,0.005,0.004,0.066,0.004,0.055,0.015,0.002,0.003,0.01,0.016,0.2,2.94,2.27,5.41,,,NSRD0800-F-10-1,0.0,0.442,774
NSRD0800,,,,,,AN0795-115,1.0,36.0,,0.0,5.0,10.0,0.0,2.0,42.0,1.0,,0.0,,,0.0,,2.0,0.0,100.0,,,,,BILLET,43,36.59,38.44,1.49,0.068,,0.685,0.057,0.017,1.67,0.946,0.121,0.003,0.001,-0.001,0.001,0.002,0.02,0.002,0.01,0.005,0.001,0.001,0.003,0.011,-0.04,3.51,-0.12,3.35,,,NSRD0800-F-10-2,0.0,0.579,768
NSRD0800,,,,,,AN0795-116,3.0,32.0,,4.0,8.0,9.0,0.0,3.0,32.0,2.0,,0.0,,,0.0,,9.0,0.0,100.0,,,,,BILLET,33.1,30.72,41.76,3.485,0.164,,0.765,0.044,0.108,3.17,1.604,0.407,0.006,-0.001,0.002,0.005,0.004,0.032,0.006,0.044,0.014,0.002,-0.001,0.006,0.013,0.14,3.18,0.35,3.67,,,NSRD0800-F-12-1,0.0,0.456,616
NSRD0800,,,,,,AN0795-117,0.0,44.0,,0.0,2.0,10.0,0.0,3.0,31.0,8.0,,0.0,,,0.0,,2.0,0.0,100.0,,,,,BILLET,32.4,32.89,43.4,0.797,0.037,,1.122,0.091,0.01,1.78,0.487,0.088,0.002,-0.001,-0.001,0.001,0.002,0.009,0.001,0.007,0.003,-0.001,-0.001,0.003,0.011,-0.03,3.73,0.54,4.24,,,NSRD0800-F-12-2,0.0,0.641,722
NSRD0800,,,,,,AN0795-118,0.0,42.0,,1.0,2.0,9.0,0.0,8.0,30.0,3.0,,0.0,,,0.0,,4.0,0.0,100.0,,,,,BILLET,31.5,29.9,44.45,1.153,0.054,,2.144,0.048,0.015,2.15,0.606,0.144,0.003,-0.001,0.001,0.002,0.003,0.012,0.002,0.012,0.005,0.001,-0.001,0.004,0.014,0.06,3.67,1.83,5.56,,,NSRD0800-F-13-1,0.0,0.643,764
NSRD0800,,,,,,AN0795-119,1.0,31.0,,2.0,3.0,12.0,0.0,1.0,45.0,2.0,,0.0,,,0.0,,3.0,0.0,100.0,,,,,BILLET,45.5,39.5,33.68,1.409,0.066,,0.518,0.028,0.019,2.12,0.627,0.199,0.003,-0.001,0.001,0.001,0.001,0.012,0.003,0.012,0.006,0.001,-0.001,0.002,0.01,-0.04,4.19,-0.21,3.94,,,NSRD0800-F-13-2,0.0,0.651,728
NSRD0800,,,,,,AN0795-120,3.0,36.0,,0.0,1.0,10.0,0.0,9.0,29.0,7.0,,0.0,,,0.0,,6.0,0.0,100.0,,,,,BILLET,31.2,33.77,38.39,1.392,0.071,,2.148,0.035,0.406,2.84,0.385,0.126,0.005,0.001,0.001,0.005,0.006,0.007,0.006,0.015,0.009,0.002,0.001,0.004,0.016,0.11,3.66,1.56,5.33,,,NSRD0800-F-14-1,0.0,0.528,764
NSRD0800,,,,,,AN0795-121,2.0,32.0,,3.0,8.0,11.0,0.0,2.0,39.0,1.0,,0.0,,,0.0,,3.0,0.0,100.0,,,,,BILLET,40.1,35.11,37.8,2.649,0.121,,0.597,0.036,0.05,2.17,1.446,0.296,0.003,-0.001,0.002,0.001,0.004,0.031,0.003,0.026,0.01,0.002,0.001,0.004,0.012,0.01,3.85,-0.09,3.77,,,NSRD0800-F-14-2,0.0,0.529,768
NSRD0800,,,,,,AN0795-122,4.0,45.0,,1.0,5.0,12.0,0.0,5.0,20.0,1.0,,0.0,,,0.0,,7.0,0.0,100.0,,,,,BILLET,21.8,24.17,51.31,2.201,0.095,,1.303,0.015,0.116,2.43,0.916,0.154,0.003,0.001,0.001,0.002,0.003,0.016,0.002,0.025,0.008,0.001,-0.001,0.004,0.012,0.24,4.96,1.02,6.22,,,NSRD0800-F-16-1,0.0,0.433,688
NSRD0800,,,,,,AN0795-123,8.0,36.0,,1.0,5.0,17.0,0.0,2.0,27.0,0.0,,0.0,,,0.0,,4.0,0.0,100.0,,,,,BILLET,28.3,30.67,40.21,3.156,0.135,,0.533,0.009,0.093,3.23,0.97,0.115,0.004,-0.001,0.001,0.003,0.003,0.02,0.004,0.028,0.011,0.001,-0.001,0.004,0.011,0.23,6.6,0.11,6.94,,,NSRD0800-F-16-2,0.0,0.5,726
NSRD0800,,,,,,AN0795-124,2.0,31.0,,0.0,3.0,18.0,0.0,1.0,39.0,1.0,,0.0,,,0.0,,5.0,0.0,100.0,,,,,BILLET,40.9,39.24,32.41,1.4,0.055,,0.677,0.143,0.02,1.91,0.624,0.056,0.002,0.001,-0.001,-0.001,-0.001,0.016,0.001,0.01,0.005,-0.001,0.002,0.002,0.01,0.12,6.06,-0.47,5.71,,,NSRD0800-F-17-1,0.0,0.454,756
NSRD0800,,,,,,AN0795-125,1.0,47.0,,0.0,1.0,11.0,0.0,3.0,33.0,0.0,,0.0,,,0.0,,3.0,0.0,100.0,,,,,BILLET,35,31.72,45.92,0.63,0.027,,1.303,0.071,0.012,1.29,0.314,0.04,0.002,-0.001,0.001,0.002,0.004,0.008,0.001,0.007,0.003,0.001,0.001,0.003,0.013,0.06,3.93,0.61,4.6,,,NSRD0800-F-17-2,0.0,0.353,760
NSRD0800,,,,,,AN0795-126,2.0,28.0,,0.0,3.0,14.0,0.0,4.0,41.0,0.0,,0.0,,,0.0,,9.0,0.0,100.0,,,,,BILLET,41.1,38.67,32.31,1.49,0.064,,1.379,0.086,0.027,2.3,0.62,0.144,0.002,0.001,0.001,0.001,0.002,0.008,0.002,0.013,0.006,0.001,-0.001,0.003,0.011,0.13,4.86,0.63,5.62,,,NSRD0800-F-18-1,0.0,0.35,798
NSRD0800,,,,,,AN0795-127,10.0,21.0,,0.0,24.0,9.0,1.0,6.0,8.0,1.0,,0.0,,,0.0,,21.0,0.0,100.0,,,,,BILLET,8.63,19.51,46.76,8.341,0.344,,1.596,0.138,0.393,3.68,4.2,0.187,0.01,0.001,0.001,0.005,0.005,0.059,0.009,0.072,0.032,0.003,0.005,0.008,0.011,0.49,4.17,1.23,5.89,,,NSRD0800-F-18-2,0.0,0.289,714
NSRD0801,,,,,,AN0795-128,0.0,56.0,,0.0,1.0,0.0,0.0,0.0,6.0,29.0,,0.0,,,9.0,,0.0,0.0,100.0,,,,,BILLET,4.52,29.6,54.62,0.719,0.03,,0.092,0.05,0.002,0.109,0.303,0.024,0.002,0.001,0.001,0.002,0.002,0.014,-0.001,0.007,0.005,0.001,-0.001,0.003,0.012,1.09,0.22,0.0,1.31,,,NSRD0801-F1-1,0.0,0.249,750
NSRD0801,,,,,,AN0795-129,0.0,33.0,,0.0,2.0,0.0,0.0,0.0,4.0,47.0,,0.0,,,14.0,,0.0,0.0,100.0,,,,,BILLET,2.87,41.35,35.2,1.61,0.067,,0.092,0.058,0.003,0.25,0.556,0.042,0.003,0.001,0.003,-0.001,-0.001,0.023,0.002,0.016,0.008,0.001,-0.001,0.002,0.009,1.79,0.44,0.17,2.4,,,NSRD0801-F1-2,0.0,0.218,730
NSRD0801,,,,,,AN0795-130,13.0,37.0,,0.0,2.0,9.0,0.0,7.0,21.0,3.0,,0.0,,,0.0,,9.0,0.0,100.0,,,,,BILLET,22.9,27.58,43.12,3.689,0.161,,2.309,0.25,0.098,3.5,0.473,0.112,0.005,-0.001,0.001,0.004,0.004,0.005,0.006,0.028,0.01,0.001,-0.001,0.005,0.014,0.27,4.27,1.5,6.04,,,NSRD0801-F2-1,0.0,0.25,664
NSRD0801,,,,,,AN0795-131,2.0,30.0,,1.0,6.0,0.0,0.0,0.0,17.0,30.0,,0.0,,,13.0,,0.0,0.0,100.0,,,,,BILLET,15.7,41.39,34.27,2.339,0.106,,0.276,0.075,0.042,0.434,1.053,0.127,0.003,0.001,0.004,0.002,0.001,0.021,0.002,0.025,0.008,0.001,0.001,0.004,0.009,1.55,0.32,0.02,1.89,,,NSRD0801-F2-2,0.0,0.03,614
NSRD0801,,,,,,AN0795-132,1.0,37.0,,0.0,1.0,8.0,0.0,11.0,35.0,1.0,,0.0,,,0.0,,6.0,0.0,100.0,,,,,BILLET,36.9,33.73,38.05,0.634,0.028,,3.559,0.099,0.004,1.83,0.29,0.044,0.001,-0.001,-0.001,0.001,0.002,0.006,-0.001,0.005,0.002,-0.001,-0.001,0.002,0.012,0.16,3.21,3.34,6.71,,,NSRD0801-F9-1,0.0,0.327,724
NSRD0801,,,,,,AN0795-133,1.0,28.0,,0.0,3.0,12.0,0.0,2.0,43.0,1.0,,0.0,,,0.0,,9.0,0.0,100.0,,,,,BILLET,45.4,40.46,32.23,1.34,0.055,,0.981,0.168,0.024,2.07,0.635,0.09,0.002,-0.001,-0.001,0.001,0.002,0.012,0.002,0.009,0.005,-0.001,-0.001,0.003,0.01,0.17,3.95,-0.14,3.98,,,NSRD0801-F9-2,0.0,0.249,726
