Repository: fmgben/IBStilpnomelane

This repository is related to Normative mineralogy at Iron Bridge
with special attention paid to the modelling of recovery and hardness.

File: reference/BV_XRD_Assay_Merge_2.csv (part 1 of 3)
BHID_x,Composite_x,Process,Product,BV Report,Mineral,Chlorite group,Quartz,Pyroxene,Plagioclase,K-Feldspar,Calcite group-Siderite,Calcite group,Dolomite group,Spinel group,Hematite group,Stilpnomelane,Mica group,Pyrite,Rutile group,Goethite,Smectite group,Sepiolite,Kaolinite-serpentine group,Total,Sample_x,CompositeID,Sample_y,BHID_y,Composite_y,Size,Type,Fe3O4,Fe,SiO2,Al2O3,TiO2,Mn,CaO,P XRF,S XRF,MgO,K2O,Na2O,Zn,As,Cl,Cu,Pb,Ba,V,Cr,Ni,Co,Sn XRF,Zr,Sr,LOI371,LOI650,LOI1000,LOI
NSRD0796,Comp 2,DTR,Feed,N9821XD21,1-44710245,3.125147318,41.90805846,,0,,12.35220555,,0,26.61859917,12.91889707,,0,,0.414432572,2.662659862,0,0,0,100,44710245,NSRD0796 Comp 2 53 Feed,44710960001,NSRD0796,Comp 2, -53um ,DTR Feed,25,35.2,39.7,1.399,0.061,0.561,0.435,0.123,0.057,1.8,0.35,0.027,0.004,0.001,-0.001,0.002,0.002,0.004,0.003,0.01,0.008,0.001,0.001,0.001,0.007,0.49,4.33,-0.08,4.74
NSRD0796,Comp 3,DTR,Feed,N9821XD21,2-44710246,4.738897288,37.63546487,,0,,14.30498945,,0.986982681,39.67078769,1.519339274,,0,,0.68513322,0,0,0.458405539,0,100,44710246,NSRD0796 Comp 3 53 Feed,44710960002,NSRD0796,Comp 3, -53um ,DTR Feed,36.7,35.61,37.45,1.728,0.077,0.573,0.586,0.092,0.067,2.36,0.515,0.035,0.004,0.001,-0.001,0.002,0.002,0.007,0.003,0.011,0.008,0.002,-0.001,0.001,0.009,0.11,5.28,-0.34,5.05
NSRD0796,Comp 4,DTR,Feed,N9821XD21,3-44710247,4.396625847,40.25839082,,0,,13.36565158,,1.552856968,38.76169799,1.114273598,,0,,0.375702122,0,0,0.174801069,0,100,44710247,NSRD0796 Comp 4 53 Feed,44710960003,NSRD0796,Comp 4, -53um ,DTR Feed,37.7,35.04,39.61,1.142,0.05,0.602,0.789,0.101,0.034,1.98,0.256,0.035,0.004,0.001,0.001,0.002,0.002,0.004,0.003,0.009,0.006,-0.001,-0.001,0.001,0.008,0.08,5.11,-0.45,4.74
NSRD0796,Comp 5,DTR,Feed,N9821XD21,4-44710248,6.447607457,35.38672446,,0,,20.94221313,,1.771336233,33.737262,0.874484485,,0,,0.840372238,0,0,0,0,100,44710248,NSRD0796 Comp 5 53 Feed,44710960004,NSRD0796,Comp 5, -53um ,DTR Feed,33.3,35.67,35.33,1.454,0.065,0.619,0.713,0.104,0.075,2.41,0.309,0.068,0.004,0.001,-0.001,0.002,0.001,0.006,0.002,0.01,0.007,0.001,-0.001,0.001,0.008,0.33,7.31,-0.35,7.29
NSRD0796,Comp 6,DTR,Feed,N9821XD21,5-44710249,3.017746522,34.71469607,,2.383913934,,29.18648584,,1.162977883,27.81574025,0.961950814,,0,,0.756488683,0,0,0,0,100,44710249,NSRD0796 Comp 6 53 Feed,44710960005,NSRD0796,Comp 6, -53um ,DTR Feed,26.9,34.44,34.82,1.278,0.052,0.6,0.667,0.099,0.055,2.25,0.353,0.195,0.003,0.001,-0.001,0.002,-0.001,0.003,-0.001,0.009,0.006,0.001,-0.001,-0.001,0.008,2.22,8.01,-0.23,10
NSRD0796,Comp 7,DTR,Feed,N9821XD21,6-44710250,2.687317081,37.76141665,,0,,20.40071529,,2.13779076,34.69101086,1.855261607,,0,,0.466487755,0,0,0,0,100,44710250,NSRD0796 Comp 7 53 Feed,44710960006,NSRD0796,Comp 7, -53um ,DTR Feed,32.5,35.36,36.67,1.103,0.049,0.589,0.789,0.08,0.024,2.02,0.291,0.214,0.004,0.001,0.001,0.004,0.003,0.004,0.001,0.008,0.005,0.001,0.001,0.002,0.011,0.27,7.21,-0.31,7.17
NSRD0796,Comp 2,DTR,Tails,N9821XD21,7-44710251,6.604878307,64.4230377,,0,,19.02574811,,0,0,5.182272782,,0,,1.024939525,3.739123577,0,0,0,100,44710251,NSRD0796 Comp 2 53 Tails,44710960037,NSRD0796,Comp 2, -53um ,DTR Tails,1.2,15.78,60.81,2.152,0.088,0.836,0.675,0.193,0.088,2.72,0.548,0.022,0.015,-0.001,0.002,0.009,0.004,0.007,0.004,0.003,0.005,0.001,0.002,0.001,0.013,1.03,7.14,0.33,8.5
NSRD0796,Comp 3,DTR,Tails,N9821XD21,8-44710252,9.052928261,60.54211819,,0,,24.12630792,,2.085220262,0,1.633216568,,0,,1.30766814,0,0,1.252540657,0,100,44710252,NSRD0796 Comp 3 53 Tails,44710960038,NSRD0796,Comp 3, -53um ,DTR Tails,1.2,13.56,59.51,2.802,0.112,0.922,0.962,0.147,0.107,3.85,0.813,0.034,0.009,-0.001,-0.001,0.009,0.004,0.016,0.001,0.004,0.01,0.001,0.001,0.001,0.013,0.47,9.76,0.24,10.47
NSRD0796,Comp 4,DTR,Tails,N9821XD21,9-44710253,7.028610496,65.98740148,,0,,21.40577013,,3.167076863,0,1.097500361,,0,,0.836763315,0,0,0.47687736,0,100,44710253,NSRD0796 Comp 4 53 Tails,44710960039,NSRD0796,Comp 4, -53um ,DTR Tails,1,12.06,64.15,1.854,0.077,0.96,1.265,0.166,0.054,3.17,0.422,0.041,0.008,-0.001,-0.001,0.01,0.006,0.012,0.002,0.002,0.005,0.001,0.002,0.001,0.016,0.38,9.36,0.21,9.95
NSRD0796,Comp 5,DTR,Tails,N9821XD21,10-44710254,7.579603577,55.84977383,,0,,32.41726964,,1.965712846,0,1.303266011,,0,,0.8843741,0,0,0,0,100,44710254,NSRD0796 Comp 5 53 Tails,44710960040,NSRD0796,Comp 5, -53um ,DTR Tails,1.2,16.6,53.54,2.252,0.093,0.929,1.109,0.164,0.118,3.7,0.472,0.073,0.01,-0.001,0.001,0.009,0.002,0.009,-0.001,0.002,0.006,0.001,0.001,-0.001,0.012,0.61,12.18,0.22,13.01
NSRD0796,Comp 6,DTR,Tails,N9821XD21,11-44710255,3.662715848,49.37285572,,3.20402955,,40.08946034,,1.530550456,0,1.23958573,,0,,0.900802354,0,0,0,0,100,44710255,NSRD0796 Comp 6 53 Tails,44710960041,NSRD0796,Comp 6, -53um ,DTR Tails,0.9,19.52,48.64,1.809,0.069,0.821,0.924,0.137,0.078,3.1,0.498,0.255,0.014,0.001,0.001,0.007,0.003,0.005,-0.001,0.002,0.005,0.001,-0.001,0.001,0.013,6.19,8.62,0.2,15.01
NSRD0796,Comp 7,DTR,Tails,N9821XD21,12-44710256,3.516139452,55.64054732,,3.476789238,,30.49620764,,3.262024706,0,2.94913106,,0,,0.659160589,0,0,0,0,100,44710256,NSRD0796 Comp 7 53 Tails,44710960042,NSRD0796,Comp 7, -53um ,DTR Tails,1.3,16.68,55.01,1.694,0.069,0.867,1.215,0.118,0.035,3.07,0.434,0.276,0.005,0.001,0.001,0.005,0.002,0.005,-0.001,0.001,0.003,0.001,-0.001,0.001,0.012,0.74,11.77,0.2,12.71
GVRD0267,Comp 4,DTR,Feed,N9821XD21,13-44710257,3.67906166,39.35672773,,0.550816706,,22.36106685,,0.808100633,27.5008962,5.388306094,,0.355024122,,0,0,0,0,0,100,44710257,GVRD0267 Comp 4 53 Feed,44712670001,GVRD0267,Comp 4, -53um ,DTR Feed,27.81,34.61,37.2,1.271,0.06,0.456,0.799,0.109,0.103,1.86,0.142,0.045,0.003,0.001,0.007,-0.001,-0.001,-0.001,-0.001,0.013,0.003,-0.001,-0.001,0.003,0.009,1.06,6.74,-0.02,7.78
GVRD0267,Comp 5,DTR,Feed,N9821XD21,14-44710258,5.228799077,41.84336496,,0,,19.72815883,,1.425019902,27.2187195,4.358709188,,0.197228547,,0,0,0,0,0,100,44710258,GVRD0267 Comp 5 53 Feed,44712670002,GVRD0267,Comp 5, -53um ,DTR Feed,26.43,32.79,40.07,1.529,0.064,0.402,0.879,0.116,0.126,1.89,0.107,0.022,0.002,0.001,0.005,0.002,-0.001,-0.001,0.001,0.013,0.002,-0.001,-0.001,0.003,0.009,0.61,6.5,0.05,7.16
GVRD0267,Comp 6,DTR,Feed,N9821XD21,15-44710259,6.091997244,40.55201613,,0,,20.52356214,,1.679087121,25.54151924,4.313068075,,1.298750056,,0,0,0,0,0,100,44710259,GVRD0267 Comp 6 53 Feed,44712670003,GVRD0267,Comp 6, -53um ,DTR Feed,26.23,32.32,40.37,1.583,0.066,0.472,0.789,0.102,0.114,2.07,0.15,0.034,0.002,0.002,0.003,0.001,-0.001,-0.001,0.001,0.011,0.001,-0.001,-0.001,0.003,0.009,0.48,6.93,0.04,7.45
GVRD0267,Comp 7,DTR,Feed,N9821XD21,16-44710260,2.966894063,41.30538205,,0,,18.63769225,,2.259565608,25.87772184,7.569047075,,1.383697125,,0,0,0,0,0,100,44710260,GVRD0267 Comp 7 53 Feed,44712670004,GVRD0267,Comp 7, -53um ,DTR Feed,25.74,33.45,40.12,0.982,0.038,0.455,0.902,0.116,0.089,1.79,0.133,0.017,0.002,0.002,0.001,0.001,-0.001,-0.001,-0.001,0.009,-0.001,-0.001,-0.001,0.003,0.005,0.45,6.36,0.11,6.92
GVRD0267,Comp 8,DTR,Feed,N9821XD21,17-44710261,2.92652513,41.8133057,,0,,18.94529627,,1.911870569,29.96835598,4.0243009,,0.410345445,,0,0,0,0,0,100,44710261,GVRD0267 Comp 8 53 Feed,44712670005,GVRD0267,Comp 8, -53um ,DTR Feed,29.59,33.68,39.97,0.999,0.048,0.447,0.927,0.122,0.064,1.63,0.172,0.016,0.002,0.001,0.003,-0.001,0.001,-0.001,-0.001,0.007,-0.001,-0.001,-0.001,0.003,0.01,0.5,6.17,0.04,6.71
GVRD0267,Comp 9,DTR,Feed,N9821XD21,18-44710262,6.989673566,40.98623479,,0,,24.65852823,,1.356626434,24.57873137,1.388679763,,0.041525849,,0,0,0,0,0,100,44710262,GVRD0267 Comp 9 53 Feed,44712670006,GVRD0267,Comp 9, -53um ,DTR Feed,25.05,31.48,40.16,1.6,0.066,0.528,0.726,0.091,0.351,2.29,0.133,0.015,0.003,0.001,0.002,0.001,0.001,-0.001,0.001,0.015,-0.001,-0.001,-0.001,0.004,0.01,0.09,8.41,0.38,8.88
GVRD0267,Comp 4,DTR,Tails,N9821XD21,19-44710263,4.751477319,53.876783,,0,,30.25875691,,2.425807821,0,7.207731342,,1.479443605,,0,0,0,0,0,100,44710263,GVRD0267 Comp 4 53 Tails,44712670037,GVRD0267,Comp 4, -53um ,DTR Tails,0.86,20.18,51.59,1.75,0.071,0.612,1.084,0.151,0.147,2.51,0.198,0.053,0.004,0.001,0.001,0.008,-0.001,-0.001,-0.001,0.004,-0.001,-0.001,-0.001,0.003,0.005,1.9,9.68,0.54,12.12
GVRD0267,Comp 5,DTR,Tails,N9821XD21,20-44710264,7.79215508,56.97001694,,0,,26.38953173,,2.669209088,0,5.359619413,,0.81946775,,0,0,0,0,0,100,44710264,GVRD0267 Comp 5 53 Tails,44712670038,GVRD0267,Comp 5, -53um ,DTR Tails,0.98,18.39,54.99,2.082,0.089,0.543,1.185,0.16,0.177,2.55,0.149,0.024,0.006,0.002,0.001,0.008,0.001,-0.001,-0.001,0.005,0.001,0.001,-0.001,0.004,0.009,0.26,9.97,0.79,11.02
GVRD0267,Comp 6,DTR,Tails,N9821XD21,21-44710265,7.341962077,57.66558325,,0,,25.8479029,,2.104518878,0,5.594010765,,1.446022122,,0,0,0,0,0,100,44710265,GVRD0267 Comp 6 53 Tails,44712670039,GVRD0267,Comp 6, -53um ,DTR Tails,0.86,18.09,55.52,2.142,0.087,0.619,1.037,0.137,0.154,2.73,0.203,0.034,0.007,0.001,-0.001,0.008,0.001,0.004,0.002,0.011,0.003,0.001,-0.001,0.005,0.01,0.28,9.96,0.78,11.02
GVRD0267,Comp 7,DTR,Tails,N9821XD21,22-44710266,3.889033795,58.31321132,,0,,24.3258954,,2.770054846,0,9.434425414,,1.267379224,,0,0,0,0,0,100,44710266,GVRD0267 Comp 7 53 Tails,44712670040,GVRD0267,Comp 7, -53um ,DTR Tails,1.11,19.48,54.83,1.39,0.065,0.599,1.199,0.153,0.123,2.39,0.195,0.022,0.004,0.001,0.004,0.007,-0.001,-0.001,-0.001,0.006,0.001,-0.001,-0.001,0.003,0.008,0.34,9.45,0.82,10.61
GVRD0267,Comp 8,DTR,Tails,N9821XD21,23-44710267,3.718454074,59.97158338,,0,,26.15425986,,3.420984975,0,5.628301257,,1.106416457,,0,0,0,0,0,100,44710267,GVRD0267 Comp 8 53 Tails,44712670041,GVRD0267,Comp 8, -53um ,DTR Tails,0.98,17.02,57.99,1.476,0.061,0.62,1.302,0.173,0.094,2.29,0.25,0.018,0.004,0.001,0.001,0.008,-0.001,0.003,-0.001,0.004,-0.001,-0.001,-0.001,0.004,0.011,0.21,9.83,0.88,10.92
GVRD0267,Comp 9,DTR,Tails,N9821XD21,24-44710268,7.544170176,56.42207199,,0,,32.03506742,,2.315706919,0,1.587036667,,0.095946832,,0,0,0,0,0,100,44710268,GVRD0267 Comp 9 53 Tails,44712670042,GVRD0267,Comp 9, -53um ,DTR Tails,0.98,17.8,53.24,2.084,0.082,0.679,0.946,0.119,0.463,2.98,0.173,0.015,0.005,0.001,0.003,0.008,-0.001,0.002,-0.001,0.012,0.007,-0.001,-0.001,0.004,0.009,0.24,11.49,1.12,12.85
GVRD0269,Comp 2,DTR,Feed,N9821XD21,25-44710269,4.175158964,41.88297268,,0,,11.06513009,,0,31.22419201,9.184870933,,0,,0.39814232,2.069533002,0,0,0,100,44710269,GVRD0269 Comp 2 53 Feed,44712690001,GVRD0269,Comp 2, -53um ,DTR Feed,31.03,35.75,39.58,1.348,0.068,0.63,0.562,0.139,0.096,1.5,0.244,0.012,0.003,0.001,-0.001,-0.001,-0.001,0.004,0.008,0.009,-0.001,0.001,-0.001,0.003,0.005,0.25,3.65,-0.08,3.82
GVRD0269,Comp 3,DTR,Feed,N9821XD21,26-44710270,7.921781378,35.2603103,,0,,19.76783793,,0,27.89901911,1.445026684,,0,,0.389708863,0,0,7.31631574,0,100,44710270,GVRD0269 Comp 3 53 Feed,44712690002,GVRD0269,Comp 3, -53um ,DTR Feed,29.2,33.36,38.94,1.745,0.077,0.497,0.505,0.134,0.125,2.42,0.191,0.03,0.003,0.001,0.002,0.002,0.001,0.005,0.002,0.013,-0.001,-0.001,-0.001,0.004,0.009,0.16,7.08,-0.08,7.16
GVRD0269,Comp 4,DTR,Feed,N9821XD21,27-44710271,6.649827599,39.39680662,,0,,21.03398909,,0,30.03690862,1.16095774,,0,,0,0,0,1.721510331,0,100,44710271,GVRD0269 Comp 4 53 Feed,44712690003,GVRD0269,Comp 4, -53um ,DTR Feed,32.58,35.38,37.23,1.713,0.084,0.568,0.541,0.146,0.132,1.98,0.05,0.016,0.004,0.001,0.001,0.001,0.002,-0.001,0.002,0.015,0.007,0.002,-0.001,0.004,0.01,0.14,6.45,-0.12,6.47
GVRD0269,Comp 5,DTR,Feed,N9821XD21,28-44710272,6.276514756,40.16146005,,0,,15.79305247,,0,35.2991772,1.039720792,,0,,0.428838417,1.001236311,0,0,0,100,44710272,GVRD0269 Comp 5 53 Feed,44712690004,GVRD0269,Comp 5, -53um ,DTR Feed,32.29,34.05,40.47,1.928,0.086,0.59,0.376,0.096,0.152,1.74,0.19,0.012,0.004,0.001,0.001,0.002,-0.001,0.004,0.002,0.024,0.015,-0.001,-0.001,0.003,0.006,0.16,5.12,-0.07,5.21
GVRD0269,Comp 6,DTR,Feed,N9821XD21,29-44710273,2.551435199,39.1435812,,0,,12.08613627,,4.333046709,36.72940963,4.459821147,,0.091598414,,0.604971424,0,0,0,0,100,44710273,GVRD0269 Comp 6 53 Feed,44712690005,GVRD0269,Comp 6, -53um ,DTR Feed,34.41,35.17,38.85,1.033,0.048,0.602,1.275,0.113,0.047,1.76,0.309,0.014,0.003,0.001,0.019,0.001,-0.001,-0.001,-0.001,0.009,0.001,0.001,-0.001,0.003,0.008,-0.05,4.3,0.62,4.87
GVRD0269,Comp 7,DTR,Feed,N9821XD21,30-44710274,3.03824495,37.02071547,,0,,11.09897073,,4.662410666,37.86615454,5.394155585,,0.093001686,,0.826346386,0,0,0,0,100,44710274,GVRD0269 Comp 7 53 Feed,44712690006,GVRD0269,Comp 7, -53um ,DTR Feed,35.67,35.7,38.6,1.154,0.049,0.599,1.267,0.12,0.099,1.83,0.405,0.012,0.002,0.001,0.004,0.001,-0.001,-0.001,-0.001,0.013,0.009,0.001,-0.001,0.003,0.009,-0.07,3.72,0.54,4.19
GVRD0269,Comp 2,DTR,Tails,N9821XD21,31-44710275,7.21170768,65.49079323,,0,,16.85956933,,0,0,6.747206194,,0,,0.616540864,3.074182704,0,0,0,100,44710275,GVRD0269 Comp 2 53 Tails,44712690037,GVRD0269,Comp 2, -53um ,DTR Tails,0.89,15.56,62.27,2.089,0.083,0.953,0.653,0.202,0.138,2.26,0.387,0.018,0.004,0.001,-0.001,0.007,-0.001,0.005,-0.001,0.012,0.008,-0.001,-0.001,0.003,0.006,0.58,6.45,0.64,7.67
GVRD0269,Comp 3,DTR,Tails,N9821XD21,32-44710276,9.919039441,51.96678088,,0,,27.65564812,,0,1.030664379,0.915957174,,0,,0.321999972,0,0,8.189910035,0,100,44710276,GVRD0269 Comp 3 53 Tails,44712690038,GVRD0269,Comp 3, -53um ,DTR Tails,0.89,16.72,55.89,2.492,0.1,0.686,0.66,0.178,0.188,3.35,0.25,0.045,0.005,0.001,0.001,0.005,-0.001,0.008,-0.001,0.003,0.003,0.001,-0.001,0.004,0.009,0.36,10.54,0.74,11.64
GVRD0269,Comp 4,DTR,Tails,N9821XD21,33-44710277,11.49969599,54.77994205,,0,,28.59863857,,0,0.876988145,0.678909768,,0,,0,0,0,3.565825475,0,100,44710277,GVRD0269 Comp 4 53 Tails,44712690039,GVRD0269,Comp 4, -53um ,DTR Tails,1.02,16.62,55.92,2.579,0.106,0.836,0.804,0.217,0.199,2.97,0.071,0.031,0.007,0.001,-0.001,0.008,-0.001,-0.001,-0.001,0.008,0.002,0.001,-0.001,0.004,0.009,0.4,10.47,0.6,11.47
GVRD0269,Comp 5,DTR,Tails,N9821XD21,34-44710278,11.85638408,62.02346481,,0,,23.42532636,,0,0.875043754,1.170352999,,0,,0.649427996,0,0,0,0,100,44710278,GVRD0269 Comp 5 53 Tails,44712690040,GVRD0269,Comp 5, -53um ,DTR Tails,1.29,14.83,60.89,2.848,0.117,0.86,0.549,0.139,0.226,2.55,0.286,0.039,0.005,0.001,0.001,0.007,-0.001,0.008,-0.001,0.004,0.005,0.001,-0.001,0.005,0.011,0.47,8.38,0.7,9.55
GVRD0269,Comp 6,DTR,Tails,N9821XD21,35-44710279,3.744725427,64.09555138,,0,,18.20205365,,6.362171429,0.796214437,5.980375066,,0.333175204,,0.485733404,0,0,0,0,100,44710279,GVRD0269 Comp 6 53 Tails,44712690041,GVRD0269,Comp 6, -53um ,DTR Tails,1.15,13.98,61.86,1.613,0.062,0.906,1.912,0.167,0.075,2.67,0.477,0.023,0.003,0.001,-0.001,0.008,-0.001,0.005,-0.001,0.004,-0.001,-0.001,-0.001,0.003,0.008,0.22,7.47,1.81,9.5
GVRD0269,Comp 7,DTR,Tails,N9821XD21,36-44710280,4.087843553,63.14671326,,0,,15.97996276,,7.317003948,0.670929619,7.395844567,,0.355143109,,1.046559184,0,0,0,0,100,44710280,GVRD0269 Comp 7 53 Tails,44712690042,GVRD0269,Comp 7, -53um ,DTR Tails,1.15,13.99,61.88,1.795,0.071,0.914,1.931,0.179,0.158,2.81,0.63,0.022,0.004,0.001,-0.001,0.007,-0.001,0.005,-0.001,0.001,0.001,-0.001,-0.001,0.004,0.011,0.19,6.77,1.71,8.67
NSRD0797,Comp 3,DTR,Cons,N9821XD21,37-44710282,1.491278963,8.188971331,,0,,3.978127972,,0,84.24750269,0,,0,,0,0,0,2.094119042,0,100,44710282,NSRD0797 Comp 3 53 Cons,44710970019,NSRD0797,Comp 3, -53um ,DTR Cons,83.8,63.98,8.813,0.321,0.036,0.098,0.107,0.018,0.012,0.543,0.027,0.017,0.003,-0.001,0.002,0.003,0.001,-0.001,0.004,0.02,0.005,0.001,-0.001,0.002,0.004,-0.19,0,-1.38,-1.57
NSRD0797,Comp 4,DTR,Cons,N9821XD21,38-44710283,0.663841202,8.032859452,,0,,1.72015564,,0,86.75076956,0,,0,,0,0,0,2.832374149,0,100,44710283,NSRD0797 Comp 4 53 Cons,44710970020,NSRD0797,Comp 4, -53um ,DTR Cons,86.7,65,8.524,0.214,0.024,0.09,0.111,0.024,0.004,0.394,0.054,0.017,0.002,-0.001,0.002,0.003,0.001,0.003,0.003,0.016,0.005,0.001,-0.001,0.002,0.003,-0.31,-0.59,-1.42,-2.32
NSRD0797,Comp 8,DTR,Cons,N9821XD21,39-44710284,1.027947201,8.780693208,,0,,1.980935744,,0,85.15037141,0,,0,,0,0,0,3.060052437,0,100,44710284,NSRD0797 Comp 8 53 Cons,44710970021,NSRD0797,Comp 8, -53um ,DTR Cons,83.8,63.8,9.739,0.291,0.028,0.096,0.097,0.021,0.009,0.484,0.059,0.027,0.003,-0.001,0.003,0.004,0.001,-0.001,0.003,0.019,0.005,0.001,-0.001,0.001,0.004,-0.27,-0.47,-1.31,-2.05
NSRD0797,Comp 9,DTR,Cons,N9821XD21,40-44710285,0.707252558,9.160588275,,0,,2.309180862,,0,84.72364707,0,,0,,0,0,0,3.099331229,0,100,44710285,NSRD0797 Comp 9 53 Cons,44710970022,NSRD0797,Comp 9, -53um ,DTR Cons,83.7,63.61,9.741,0.269,0.028,0.11,0.139,0.027,0.005,0.465,0.096,0.022,0.003,-0.001,0.002,0.003,-0.001,-0.001,0.003,0.018,0.009,0.001,-0.001,0.001,0.003,-0.34,-0.5,-1.33,-2.17
NSRD0797,Comp 13,DTR,Cons,N9821XD21,41-44710286,0,7.397035119,,0,,1.001028655,,0,89.6433665,0,,0,,0,0,0,1.95856973,0,100,44710286,NSRD0797 Comp 13 53 Cons,44710970023,NSRD0797,Comp 13, -53um ,DTR Cons,87.5,65.02,8.452,0.23,0.021,0.082,0.116,0.023,0.003,0.331,0.151,0.023,0.003,-0.001,0.003,0.003,-0.001,0.002,0.003,0.016,0.008,0.002,-0.001,0.001,0.003,-0.41,-0.85,-1.35,-2.61
NSRD0797,Comp 14,DTR,Cons,N9821XD21,42-44710287,1.250786139,7.275487581,,0,,2.65326333,,0,82.55927286,0,,0,,0,0,0,6.261190089,0,100,44710287,NSRD0797 Comp 14 53 Cons,44710970024,NSRD0797,Comp 14, -53um ,DTR Cons,82.5,62.99,10.01,0.497,0.048,0.102,0.111,0.024,0.021,0.642,0.119,0.03,0.003,-0.001,0.003,0.004,0.002,0.005,0.007,0.038,0.01,0.001,-0.001,0.003,0.003,-0.19,-0.33,-1.22,-1.74
NSRD0799,Comp 5,DTR,Cons,N9821XD21,43-44710288,0.549494186,6.159282501,,0,,1.073546146,,0,79.44143674,12.18717268,,0,,0.291810607,0,0,0.297257142,0,100,44710288,NSRD0799 Comp 5 53 Cons,44710990001,NSRD0799,Comp 5, -53um ,DTR Cons,74.85,66.9,5.533,0.416,0.036,0.041,0.063,0.012,0.005,0.189,0.229,0.03,0.005,-0.001,0.005,-0.001,0.001,0.005,0.008,0.098,0.016,0.002,-0.001,0.001,0.002,-0.3,-0.76,-1.18,-2.24
NSRD0799,Comp 5,DTR,Cons,N9821XD21,43-44710288,0.549494186,6.159282501,,0,,1.073546146,,0,79.44143674,12.18717268,,0,,0.291810607,0,0,0.297257142,0,100,44710288,NSRD0799 Comp 5 53 Cons,44710990314,NSRD0799,Comp 5, -53um ,R-DTR Cons,,65.58,6.944,0.483,0.034,0.048,0.069,0.013,0.009,0.213,0.284,0.037,0.006,-0.001,-0.001,0.002,0.001,0.01,0.008,0.078,0.015,0.002,-0.001,-0.001,0.001,-0.31,-0.61,-1.16,-2.08
NSRD0799,Comp 6,DTR,Cons,N9821XD21,44-44710289,0,6.234354403,,0,,0,,0,92.78488032,0.758091615,,0,,0,0,0,0.222673659,0,100,44710289,NSRD0799 Comp 6 53 Cons,44710990002,NSRD0799,Comp 6, -53um ,DTR Cons,83.27,66.18,6.892,0.44,0.034,0.053,0.097,0.014,0.006,0.268,0.249,0.037,0.004,-0.001,0.003,-0.001,0.001,0.007,0.007,0.081,0.016,0.002,-0.001,0.001,0.003,-0.42,-0.73,-1.35,-2.5
NSRD0799,Comp 6,DTR,Cons,N9821XD21,44-44710289,0,6.234354403,,0,,0,,0,92.78488032,0.758091615,,0,,0,0,0,0.222673659,0,100,44710289,NSRD0799 Comp 6 53 Cons,44710990315,NSRD0799,Comp 6, -53um ,R-DTR Cons,,65.75,7.013,0.439,0.031,0.052,0.094,0.013,0.008,0.247,0.25,0.044,0.005,-0.001,-0.001,0.002,-0.001,0.012,0.008,0.066,0.016,0.002,0.001,-0.001,-0.001,-0.45,-0.72,-1.33,-2.5
NSRD0799,Comp 10,DTR,Cons,N9821XD21,45-44710290,0.69976302,5.865143775,,0,,1.456649864,,0,91.04161327,0.499977333,,0,,0,0,0,0.436852734,0,100,44710290,NSRD0799 Comp 10 53 Cons,44710990003,NSRD0799,Comp 10, -53um ,DTR Cons,85,66.92,6.19,0.297,0.027,0.053,0.082,0.011,0.005,0.29,0.115,0.018,0.003,-0.001,0.007,-0.001,0.002,0.005,0.005,0.05,0.009,0.002,0.001,-0.001,0.002,-0.43,-0.79,-1.29,-2.51
NSRD0799,Comp 10,DTR,Cons,N9821XD21,45-44710290,0.69976302,5.865143775,,0,,1.456649864,,0,91.04161327,0.499977333,,0,,0,0,0,0.436852734,0,100,44710290,NSRD0799 Comp 10 53 Cons,44710990316,NSRD0799,Comp 10, -53um ,R-DTR Cons,,65.57,7.405,0.331,0.026,0.061,0.088,0.013,0.008,0.32,0.137,0.025,0.006,0.001,-0.001,0.003,0.001,0.009,0.006,0.043,0.012,0.002,0.003,-0.001,0.001,-0.44,-0.69,-1.29,-2.42
NSRD0799,Comp 12,DTR,Cons,N9821XD21,46-44710291,0,6.996797657,,0,,1.250529653,,0,89.85709454,0.603815724,,0,,0.352358345,0,0,0.939404078,0,100,44710291,NSRD0799 Comp 12 53 Cons,44710990004,NSRD0799,Comp 12, -53um ,DTR Cons,82.12,64.72,8.54,0.593,0.04,0.057,0.095,0.014,0.01,0.31,0.359,0.056,0.004,-0.001,0.003,-0.001,0.002,0.01,0.008,0.069,0.015,0.001,0.001,0.001,0.003,-0.42,-0.76,-1.27,-2.45
NSRD0799,Comp 12,DTR,Cons,N9821XD21,46-44710291,0,6.996797657,,0,,1.250529653,,0,89.85709454,0.603815724,,0,,0.352358345,0,0,0.939404078,0,100,44710291,NSRD0799 Comp 12 53 Cons,44710990317,NSRD0799,Comp 12, -53um ,R-DTR Cons,,64.61,8.352,0.576,0.038,0.055,0.092,0.014,0.012,0.287,0.349,0.059,0.007,-0.001,-0.001,0.004,0.002,0.015,0.008,0.058,0.013,0.003,0.004,-0.001,0.003,-0.45,-0.78,-1.26,-2.49
NSRD0799,Comp 13,DTR,Cons,N9821XD21,47-44710292,0.97882562,6.773923128,,0,,0.900845345,,0,90.29792852,0,,0,,0.413092084,0,0,0.635385301,0,100,44710292,NSRD0799 Comp 13 53 Cons,44710990005,NSRD0799,Comp 13, -53um ,DTR Cons,84.2,65.47,7.62,0.59,0.042,0.055,0.099,0.016,0.018,0.31,0.325,0.021,0.005,-0.001,0.009,-0.001,0.001,0.011,0.009,0.078,0.012,0.002,0.002,0.002,0.003,-0.4,-0.84,-1.26,-2.5
NSRD0799,Comp 13,DTR,Cons,N9821XD21,47-44710292,0.97882562,6.773923128,,0,,0.900845345,,0,90.29792852,0,,0,,0.413092084,0,0,0.635385301,0,100,44710292,NSRD0799 Comp 13 53 Cons,44710990318,NSRD0799,Comp 13, -53um ,R-DTR Cons,,64.66,8.19,0.608,0.039,0.056,0.098,0.016,0.018,0.313,0.351,0.025,0.007,0.001,-0.001,0.004,0.002,0.014,0.01,0.066,0.014,0.003,-0.001,0.001,0.002,-0.41,-0.81,-1.23,-2.45
NSRD0799,Comp 14,DTR,Cons,N9821XD21,48-44710293,1.358259654,5.505994934,,0,,1.274557149,,0,90.27082399,0,,0,,0.249071308,0,0,1.341292962,0,100,44710293,NSRD0799 Comp 14 53 Cons,44710990006,NSRD0799,Comp 14, -53um ,DTR Cons,83.46,65.42,7.192,0.693,0.063,0.046,0.095,0.014,0.014,0.378,0.296,0.015,0.008,-0.001,-0.001,-0.001,0.002,0.009,0.015,0.182,0.013,0.001,-0.001,0.002,0.003,-0.25,-0.78,-1.32,-2.35
NSRD0799,Comp 14,DTR,Cons,N9821XD21,48-44710293,1.358259654,5.505994934,,0,,1.274557149,,0,90.27082399,0,,0,,0.249071308,0,0,1.341292962,0,100,44710293,NSRD0799 Comp 14 53 Cons,44710990319,NSRD0799,Comp 14, -53um ,R-DTR Cons,,64.72,7.622,0.735,0.063,0.053,0.099,0.015,0.017,0.396,0.308,0.027,0.012,-0.001,-0.001,0.005,0.003,0.014,0.015,0.153,0.016,0.001,0.001,0.001,0.001,-0.33,-0.68,-1.27,-2.28
NSRD0799,Comp 16,DTR,Cons,N9821XD21,49-44710294,1.891320914,4.454079399,,0,,1.442836119,,0,90.5165745,0,,0,,0,0,0,1.695189064,0,100,44710294,NSRD0799 Comp 16 53 Cons,44710990007,NSRD0799,Comp 16, -53um ,DTR Cons,84.99,66.06,6.13,0.653,0.069,0.042,0.074,0.009,0.015,0.384,0.22,0.02,0.008,-0.001,0.002,-0.001,0.002,0.013,0.02,0.211,0.014,0.001,-0.001,0.001,0.003,-0.26,-0.75,-1.35,-2.36
NSRD0799,Comp 16,DTR,Cons,N9821XD21,49-44710294,1.891320914,4.454079399,,0,,1.442836119,,0,90.5165745,0,,0,,0,0,0,1.695189064,0,100,44710294,NSRD0799 Comp 16 53 Cons,44710990320,NSRD0799,Comp 16, -53um ,R-DTR Cons,,66.35,5.75,0.605,0.065,0.042,0.068,0.008,0.018,0.351,0.205,0.012,0.011,-0.001,-0.001,0.004,0.004,0.017,0.02,0.179,0.017,0.004,-0.001,0.002,0.003,-0.31,-0.81,-1.29,-2.41
NSRD0799,Comp 17,DTR,Cons,N9821XD21,50-44710295,2.498254611,7.481144594,,0,,1.847041553,,0,86.16239121,0,,0,,0.306537941,0,0,1.704630089,0,100,44710295,NSRD0799 Comp 17 53 Cons,44710990008,NSRD0799,Comp 17, -53um ,DTR Cons,85.6,65.09,7.662,0.706,0.058,0.046,0.104,0.012,0.017,0.382,0.28,0.016,0.007,-0.001,-0.001,-0.001,0.002,0.015,0.014,0.138,0.012,0.002,0.001,0.002,0.003,-0.24,-0.72,-1.36,-2.32
NSRD0799,Comp 17,DTR,Cons,N9821XD21,50-44710295,2.498254611,7.481144594,,0,,1.847041553,,0,86.16239121,0,,0,,0.306537941,0,0,1.704630089,0,100,44710295,NSRD0799 Comp 17 53 Cons,44710990321,NSRD0799,Comp 17, -53um ,R-DTR Cons,,65.79,6.265,0.685,0.057,0.045,0.098,0.012,0.016,0.35,0.281,0.031,0.01,-0.001,-0.001,0.005,0.005,0.022,0.016,0.119,0.014,0.003,-0.001,0.002,0.003,-0.34,-0.75,-1.26,-2.35
NSRD0800,Comp 4,DTR,Cons,N9821XD21,51-44710296,0.836237858,8.501156234,,0,,1.379606903,,0,88.01058877,0.91240506,,0,,0,0,0,0.360005172,0,100,44710296,NSRD0800 Comp 4 53 Cons,44718000019,NSRD0800,Comp 4, -53um ,DTR Cons,81.6,64.78,8.33,0.384,0.029,0.074,0.099,0.016,0.006,0.31,0.191,0.026,0.004,-0.001,0.001,0.004,0.005,0.008,0.004,0.037,0.011,0.001,-0.001,-0.001,0.007,-0.38,-0.62,-1.27,-2.27
NSRD0800,Comp 4,DTR,Cons,N9821XD21,51-44710296,0.836237858,8.501156234,,0,,1.379606903,,0,88.01058877,0.91240506,,0,,0,0,0,0.360005172,0,100,44710296,NSRD0800 Comp 4 53 Cons,44718000218,NSRD0800,Comp 4, -53um ,R-'DTR Cons,,65.92,7.178,0.318,0.025,0.056,0.083,0.013,0.006,0.245,0.165,0.021,0.006,-0.001,-0.001,0.005,0.004,0.008,0.007,0.043,0.016,0.002,-0.001,0.001,0.003,-0.41,-0.8,-1.28,-2.49
NSRD0800,Comp 5,DTR,Cons,N9821XD21,52-44710297,2.150628695,7.047734693,,0,,1.602880917,,0,88.09617102,0,,0,,0,0,0,1.102584676,0,100,44710297,NSRD0800 Comp 5 53 Cons,44718000020,NSRD0800,Comp 5, -53um ,DTR Cons,83.3,64.02,8.69,0.645,0.052,0.067,0.105,0.016,0.038,0.421,0.26,0.027,0.009,-0.001,0.001,0.004,0.009,0.015,0.011,0.092,0.014,0.001,-0.001,-0.001,0.009,-0.29,-0.68,-1.18,-2.15
NSRD0800,Comp 5,DTR,Cons,N9821XD21,52-44710297,2.150628695,7.047734693,,0,,1.602880917,,0,88.09617102,0,,0,,0,0,0,1.102584676,0,100,44710297,NSRD0800 Comp 5 53 Cons,44718000219,NSRD0800,Comp 5, -53um ,R-'DTR Cons,,65.59,7.058,0.514,0.044,0.048,0.087,0.013,0.024,0.312,0.205,0.019,0.008,-0.001,-0.001,0.005,0.005,0.011,0.013,0.097,0.017,0.002,0.004,0.001,0.003,-0.32,-0.87,-1.2,-2.39
NSRD0800,Comp 6,DTR,Cons,N9821XD21,53-44710298,1.749613262,6.677484977,,0,,0.922599463,,0,89.47644033,0,,0,,0,0,0,1.173861966,0,100,44710298,NSRD0800 Comp 6 53 Cons,44718000021,NSRD0800,Comp 6, -53um ,DTR Cons,81.4,64.44,7.939,0.812,0.07,0.043,0.103,0.014,0.022,0.445,0.27,0.027,0.01,-0.001,0.001,0.004,0.004,0.011,0.014,0.146,0.013,0.003,-0.001,-0.001,0.004,-0.25,-0.75,-1.23,-2.23
NSRD0800,Comp 6,DTR,Cons,N9821XD21,53-44710298,1.749613262,6.677484977,,0,,0.922599463,,0,89.47644033,0,,0,,0,0,0,1.173861966,0,100,44710298,NSRD0800 Comp 6 53 Cons,44718000220,NSRD0800,Comp 6, -53um ,R-'DTR Cons,,65.25,7.049,0.737,0.064,0.035,0.097,0.013,0.021,0.36,0.248,0.012,0.01,-0.001,-0.001,0.004,0.004,0.015,0.016,0.159,0.019,0.002,0.002,0.001,0.002,-0.29,-0.93,-1.19,-2.41
NSRD0800,Comp 8,DTR,Cons,N9821XD21,54-44710299,1.867350217,5.922151298,,0,,2.031664806,,0,88.89603537,0,,0,,0,0,0,1.282798311,0,100,44710299,NSRD0800 Comp 8 53 Cons,44718000022,NSRD0800,Comp 8, -53um ,DTR Cons,81.8,64.92,6.919,0.738,0.073,0.057,0.079,0.01,0.021,0.479,0.209,0.022,0.018,-0.001,0.001,0.004,0.004,0.012,0.017,0.255,0.014,0.001,-0.001,0.001,0.005,-0.2,-0.55,-1.22,-1.97
NSRD0800,Comp 8,DTR,Cons,N9821XD21,54-44710299,1.867350217,5.922151298,,0,,2.031664806,,0,88.89603537,0,,0,,0,0,0,1.282798311,0,100,44710299,NSRD0800 Comp 8 53 Cons,44718000221,NSRD0800,Comp 8, -53um ,R-'DTR Cons,,66.22,5.735,0.616,0.068,0.044,0.066,0.009,0.021,0.377,0.173,0.016,0.018,-0.001,-0.001,0.004,0.003,0.01,0.02,0.263,0.019,0.002,-0.001,-0.001,0.002,-0.28,-0.78,-1.26,-2.32
NSRD0800,Comp 11,DTR,Cons,N9821XD21,55-44710300,1.652734703,6.296722108,,0,,1.241410609,,0,89.87477948,0,,0,,0,0,0,0.9343531,0,100,44710300,NSRD0800 Comp 11 53 Cons,44718000023,NSRD0800,Comp 11, -53um ,DTR Cons,83.7,65.24,7.451,0.585,0.046,0.051,0.07,0.011,0.021,0.384,0.253,0.013,0.005,-0.001,0.001,0.002,0.001,0.011,0.008,0.064,0.011,0.001,-0.001,-0.001,0.006,-0.34,-0.86,-1.17,-2.37
NSRD0800,Comp 11,DTR,Cons,N9821XD21,55-44710300,1.652734703,6.296722108,,0,,1.241410609,,0,89.87477948,0,,0,,0,0,0,0.9343531,0,100,44710300,NSRD0800 Comp 11 53 Cons,44718000222,NSRD0800,Comp 11, -53um ,R-'DTR Cons,,66.31,6.412,0.48,0.04,0.039,0.064,0.01,0.019,0.304,0.218,0.019,0.007,-0.001,-0.001,0.003,0.004,0.014,0.009,0.067,0.012,0.002,0.001,0.001,0.002,-0.39,-1.04,-1.19,-2.62
NSRD0800,Comp 15,DTR,Cons,N9821XD21,56-44710301,0.911927947,5.543499451,,0,,0,,0,92.90194478,0,,0,,0,0,0,0.642627821,0,100,44710301,NSRD0800 Comp 15 53 Cons,44718000024,NSRD0800,Comp 15, -53um ,DTR Cons,85.4,65.22,7.332,0.66,0.048,0.049,0.091,0.011,0.022,0.342,0.37,0.017,0.006,-0.001,0.001,0.003,0.004,0.012,0.008,0.064,0.013,0.001,-0.001,0.001,0.005,-0.37,-0.93,-1.11,-2.41
NSRD0800,Comp 15,DTR,Cons,N9821XD21,56-44710301,0.911927947,5.543499451,,0,,0,,0,92.90194478,0,,0,,0,0,0,0.642627821,0,100,44710301,NSRD0800 Comp 15 53 Cons,44718000223,NSRD0800,Comp 15, -53um ,R-'DTR Cons,,66.34,6.262,0.553,0.044,0.039,0.077,0.01,0.018,0.264,0.325,0.013,0.006,-0.001,-0.001,0.003,0.004,0.014,0.01,0.068,0.015,0.003,0.001,0.001,0.003,-0.4,-1.05,-1.19,-2.64
NSRD0801,Comp 3,DTR,Cons,N9821XD21,57-44710302,0.944763157,3.853275186,,0,,0.668630589,,0,88.21305694,5.590949832,,0,,0,0,0,0.729324293,0,100,44710302,NSRD0801 Comp 3 53 Cons,44711010019,NSRD0801,Comp 3, -53um ,DTR Cons,84.4,67.86,4.607,0.304,0.024,0.029,0.109,0.009,0.008,0.18,0.145,-0.001,0.002,-0.001,0.004,0.001,-0.001,0.002,0.007,0.049,0.008,-0.001,0.003,-0.001,-0.001,-0.4,-0.97,-1.21,-2.58
NSRD0801,Comp 4,DTR,Cons,N9821XD21,58-44710303,0.906937852,3.5900623,,0,,0.531977725,,0,93.86201952,0.498552387,,0,,0,0,0,0.610450211,0,100,44710303,NSRD0801 Comp 4 53 Cons,44711010020,NSRD0801,Comp 4, -53um ,DTR Cons,89,67.94,4.515,0.306,0.027,0.034,0.12,0.009,0.011,0.183,0.159,0.014,0.004,-0.001,0.003,0.004,0.007,0.005,0.006,0.048,0.01,0.001,-0.001,0.002,0.001,-0.41,-1.06,-1.22,-2.69
NSRD0801,Comp 5,DTR,Cons,N9821XD21,59-44710304,1.069683363,4.813330424,,0,,1.060017315,,0,91.64339469,0,,0,,0,0,0,1.413574213,0,100,44710304,NSRD0801 Comp 5 53 Cons,44711010021,NSRD0801,Comp 5, -53um ,DTR Cons,88.4,67.39,5.197,0.306,0.025,0.033,0.114,0.014,0.009,0.226,0.125,0.02,0.003,-0.001,0.002,0.002,0.004,0.005,0.006,0.058,0.013,-0.001,-0.001,-0.001,-0.001,-0.38,-0.91,-1.3,-2.59
NSRD0801,Comp 6,DTR,Cons,N9821XD21,60-44710305,0.966344367,3.139090111,,0,,1.053432218,,0,93.45380891,0,,0,,0,0,0,1.387324393,0,100,44710305,NSRD0801 Comp 6 53 Cons,44711010022,NSRD0801,Comp 6, -53um ,DTR Cons,89.2,67.88,4.148,0.368,0.037,0.04,0.123,0.014,0.013,0.29,0.086,0.005,0.003,-0.001,0.004,0.001,-0.001,0.002,0.01,0.123,0.009,-0.001,-0.001,-0.001,-0.001,-0.32,-0.81,-1.31,-2.44
NSRD0801,Comp 7,DTR,Cons,N9821XD21,61-44710306,0.820494801,3.594232266,,0,,0.776460652,,0,93.58552497,0,,0,,0,0,0,1.223287313,0,100,44710306,NSRD0801 Comp 7 53 Cons,44711010023,NSRD0801,Comp 7, -53um ,DTR Cons,88.6,67.57,4.685,0.364,0.036,0.034,0.116,0.016,0.024,0.296,0.076,0.022,0.003,-0.001,0.002,0.003,0.004,-0.001,0.008,0.094,0.008,0.001,0.002,0.001,-0.001,-0.33,-1.04,-1.17,-2.54
NSRD0801,Comp 8,DTR,Cons,N9821XD21,62-44710307,0.821465674,2.91405116,,0,,0.850522355,,0,93.31637553,0,,0,,0,0,0,2.097585286,0,100,44710307,NSRD0801 Comp 8 53 Cons,44711010024,NSRD0801,Comp 8, -53um ,DTR Cons,89.4,67.9,4.352,0.346,0.032,0.034,0.138,0.017,0.01,0.295,0.125,0.038,0.004,0.001,0.002,0.004,0.003,0.004,0.006,0.054,0.01,-0.001,-0.001,-0.001,-0.001,-0.42,-1,-1.23,-2.65
NSRD0796,Comp 2,DTR,Cons,N9821XD21,63-44710308,0.81605644,7.011814294,,0,,1.996725901,,0,67.30641973,22.86898363,,0,,0,0,0,0,0,100,44710308,NSRD0796 Comp 2 53 Cons,44710960019,NSRD0796,Comp 2, -53um ,DTR Cons,63.1,65.29,6.986,0.197,0.024,0.089,0.052,0.019,0.008,0.27,0.046,0.009,0.004,-0.001,-0.001,0.002,0.001,-0.001,0.006,0.022,0.009,0.001,-0.001,-0.001,0.004,-0.13,-0.32,-0.75,-1.2
NSRD0796,Comp 3,DTR,Cons,N9821XD21,64-44710309,1.087217568,8.835908827,,0,,2.306053359,,0,86.83194984,0.737406955,,0,,0.201463453,0,0,0,0,100,44710309,NSRD0796 Comp 3 53 Cons,44710960020,NSRD0796,Comp 3, -53um ,DTR Cons,84.1,63.97,9.393,0.356,0.032,0.093,0.085,0.02,0.013,0.366,0.14,0.009,0.003,-0.001,-0.001,0.001,-0.001,-0.001,0.004,0.025,0.008,0.002,-0.001,-0.001,0.003,-0.26,-0.69,-1.03,-1.98
NSRD0796,Comp 4,DTR,Cons,N9821XD21,65-44710310,0.9906585,7.540565711,,0,,2.665520028,,0,88.80325576,0,,0,,0,0,0,0,0,100,44710310,NSRD0796 Comp 4 53 Cons,44710960021,NSRD0796,Comp 4, -53um ,DTR Cons,86.4,65.37,7.773,0.211,0.021,0.091,0.093,0.02,0.005,0.29,0.055,0.015,0.003,-0.001,-0.001,0.001,-0.001,-0.001,0.003,0.019,0.007,-0.001,-0.001,-0.001,0.002,-0.3,-0.73,-1.22,-2.25
NSRD0796,Comp 5,DTR,Cons,N9821XD21,66-44710311,1.46976991,8.020363162,,0,,4.337927552,,0,86.17193938,0,,0,,0,0,0,0,0,100,44710311,NSRD0796 Comp 5 53 Cons,44710960022,NSRD0796,Comp 5, -53um ,DTR Cons,84.7,64.38,8.399,0.275,0.024,0.111,0.101,0.018,0.01,0.39,0.076,0.01,0.003,0.001,0.001,0.002,-0.001,0.002,0.004,0.023,0.008,0.001,-0.001,-0.001,0.002,-0.26,-0.25,-1.15,-1.66
NSRD0796,Comp 6,DTR,Cons,N9821XD21,67-44710312,0,5.572458033,,0,,4.069203357,,0,90.35833861,0,,0,,0,0,0,0,0,100,44710312,NSRD0796 Comp 6 53 Cons,44710960023,NSRD0796,Comp 6, -53um ,DTR Cons,86.8,66.67,5.505,0.175,0.02,0.089,0.088,0.018,0.006,0.278,0.063,0.037,0.004,-0.001,-0.001,0.001,-0.001,0.003,0.004,0.026,0.009,0.002,0.001,-0.001,0.003,-0.29,-0.39,-1.07,-1.75
NSRD0796,Comp 7,DTR,Cons,N9821XD21,68-44710313,0,8.050651295,,0,,3.199712596,,0,88.08007643,0.66955968,,0,,0,0,0,0,0,100,44710313,NSRD0796 Comp 7 53 Cons,44710960024,NSRD0796,Comp 7, -53um ,DTR Cons,84.9,64.57,8.441,0.235,0.023,0.101,0.091,0.019,0.005,0.299,0.073,0.05,0.003,-0.001,-0.001,0.002,-0.001,0.003,0.003,0.019,0.008,0.002,-0.001,-0.001,0.003,-0.31,-0.42,-1.07,-1.8
GVRD0267,Comp 4,DTR,Cons,N9821XD21,69-44710314,0,6.360514594,,0,,1.68624991,,0,89.01623653,2.936998964,,0,,0,0,0,0,0,100,44710314,GVRD0267 Comp 4 53 Cons,44712670019,GVRD0267,Comp 4, -53um ,DTR Cons,86.58,66.74,6.298,0.138,0.019,0.066,0.074,0.015,0.006,0.207,0.015,0.008,0.003,0.001,0.004,0.001,-0.001,0.004,0.002,0.022,0.004,0.001,0.001,0.001,0.004,-0.35,-0.64,-1.19,-2.18
GVRD0267,Comp 5,DTR,Cons,N9821XD21,70-44710315,0,6.246181091,,0,,1.583001307,,0,89.35994361,1.220199088,,0,,0,0,0,0,1.590674899,100,44710315,GVRD0267 Comp 5 53 Cons,44712670020,GVRD0267,Comp 5, -53um ,DTR Cons,88.29,66.32,6.542,0.179,0.015,0.06,0.086,0.017,0.006,0.213,0.012,0.007,0.003,-0.001,0.007,0.002,-0.001,0.002,0.003,0.03,0.009,0.001,-0.001,0.001,0.001,-0.34,-0.73,-1.21,-2.28
GVRD0267,Comp 6,DTR,Cons,N9821XD21,71-44710316,0,6.052298859,,0,,1.622245357,,0,91.07930484,1.246150943,,0,,0,0,0,0,0,100,44710316,GVRD0267 Comp 6 53 Cons,44712670021,GVRD0267,Comp 6, -53um ,DTR Cons,88.29,66.85,5.974,0.122,0.019,0.062,0.071,0.014,0.006,0.204,0.014,0.016,0.004,-0.001,0.007,0.001,0.001,0.004,0.002,0.022,0.006,0.001,-0.001,0.001,0.004,-0.37,-0.72,-1.2,-2.29
GVRD0267,Comp 7,DTR,Cons,N9821XD21,72-44710317,0,4.435649558,,0,,1.243724625,,0,92.66569684,1.654928974,,0,,0,0,0,0,0,100,44710317,GVRD0267 Comp 7 53 Cons,44712670022,GVRD0267,Comp 7, -53um ,DTR Cons,89.61,68.06,4.643,0.083,0.011,0.053,0.068,0.014,0.006,0.167,0.012,0.009,0.003,-0.001,0.006,0.003,-0.001,0.003,0.002,0.026,0.006,0.002,-0.001,0.001,0.003,-0.44,-0.89,-1.19,-2.52
GVRD0267,Comp 8,DTR,Cons,N9821XD21,73-44710318,0,5.394470194,,0,,1.285180871,,0,92.57881529,0.741533648,,0,,0,0,0,0,0,100,44710318,GVRD0267 Comp 8 53 Cons,44712670023,GVRD0267,Comp 8, -53um ,DTR Cons,88.47,67.23,5.707,0.1,0.019,0.062,0.078,0.015,0.006,0.182,0.016,0.012,0.003,-0.001,0.007,0.001,0.002,0.006,0.002,0.026,0.011,0.002,-0.001,0.001,0.005,-0.42,-0.73,-1.23,-2.38
GVRD0267,Comp 9,DTR,Cons,N9821XD21,74-44710319,0,5.78914041,,0,,2.405339326,,0,90.26797969,0,,0,,0,0,0,0,1.537540571,100,44710319,GVRD0267 Comp 9 53 Cons,44712670024,GVRD0267,Comp 9, -53um ,DTR Cons,89.23,66.38,6.137,0.173,0.019,0.077,0.083,0.016,0.01,0.252,0.022,0.007,0.004,-0.001,0.005,0.003,-0.001,0.002,0.003,0.034,0.003,0.001,-0.001,0.001,0.004,-0.34,-0.56,-1.22,-2.12
GVRD0268,Comp 2,DTR,Cons,N9821XD21,75-44710320,0,7.146714615,,0,,1.507297664,,0,87.22884338,4.117144345,,0,,0,0,0,0,0,100,44710320,GVRD0268 Comp 2 53 Cons,,,,,,,,,,,,,,,,,,,,,,,,,,,,,,,,,,
GVRD0268,Comp 3,DTR,Cons,N9821XD21,76-44710321,0,5.620381906,,0,,1.418280593,,0,91.902436,1.058901506,,0,,0,0,0,0,0,100,44710321,GVRD0268 Comp 3 53 Cons,,,,,,,,,,,,,,,,,,,,,,,,,,,,,,,,,,
GVRD0268,Comp 4,DTR,Cons,N9821XD21,77-44710322,0,6.559635853,,0,,1.228092094,,0,89.6900299,0.903987744,,0,,0,0,0,0,1.618254407,100,44710322,GVRD0268 Comp 4 53 Cons,,,,,,,,,,,,,,,,,,,,,,,,,,,,,,,,,,
GVRD0268,Comp 5,DTR,Cons,N9821XD21,78-44710323,0,5.605408108,,0,,1.997882099,,0,89.58553606,1.249248822,,0,,0,0,0,0,1.561924906,100,44710323,GVRD0268 Comp 5 53 Cons,,,,,,,,,,,,,,,,,,,,,,,,,,,,,,,,,,
GVRD0268,Comp 6,DTR,Cons,N9821XD21,79-44710324,0,7.130960159,,0,,1.099926569,,0,89.89116834,1.877944928,,0,,0,0,0,0,0,100,44710324,GVRD0268 Comp 6 53 Cons,,,,,,,,,,,,,,,,,,,,,,,,,,,,,,,,,,
GVRD0268,Comp 7,DTR,Cons,N9821XD21,80-44710325,0,7.097100006,,0,,0.680678775,,0,89.71503618,2.507185043,,0,,0,0,0,0,0,100,44710325,GVRD0268 Comp 7 53 Cons,,,,,,,,,,,,,,,,,,,,,,,,,,,,,,,,,,
GVRD0268,Comp 8,DTR,Cons,N9821XD21,81-44710326,0,4.01088178,,0,,0.192299908,,0,93.42497744,2.371840876,,0,,0,0,0,0,0,100,44710326,GVRD0268 Comp 8 53 Cons,,,,,,,,,,,,,,,,,,,,,,,,,,,,,,,,,,
GVRD0268,Comp 9,DTR,Cons,N9821XD21,82-44710327,0,4.062737951,,0,,0.685470769,,0,94.16228946,1.089501816,,0,,0,0,0,0,0,100,44710327,GVRD0268 Comp 9 53 Cons,,,,,,,,,,,,,,,,,,,,,,,,,,,,,,,,,,
GVRD0269,Comp 2,DTR,Cons,N9821XD21,83-44710328,0,5.631627159,,0,,0.741724824,,0,79.0862228,13.42989914,,0,,0,0,0,0,1.110526073,100,44710328,GVRD0269 Comp 2 53 Cons,44712690019,GVRD0269,Comp 2, -53um ,DTR Cons,77.48,66.77,5.671,0.195,0.024,0.076,0.083,0.027,0.012,0.204,0.021,0.008,0.003,0.001,0.009,0.002,-0.001,0.004,0.003,0.025,0.004,0.002,-0.001,0.001,0.002,-0.25,-0.86,-0.92,-2.03
GVRD0269,Comp 3,DTR,Cons,N9821XD21,84-44710329,0,4.59047917,,0,,1.721292501,,0,90.15050726,2.137619188,,0,,0,0,0,0,1.400101884,100,44710329,GVRD0269 Comp 3 53 Cons,44712690020,GVRD0269,Comp 3, -53um ,DTR Cons,87.91,67.24,4.979,0.206,0.039,0.07,0.095,0.026,0.017,0.284,0.032,0.008,0.003,-0.001,0.012,0.001,0.001,0.004,0.006,0.036,0.005,0.002,-0.001,0.002,0.003,-0.23,-0.66,-1.32,-2.21
GVRD0269,Comp 4,DTR,Cons,N9821XD21,85-44710330,0,6.069673895,,0,,1.914987109,,0,88.60272118,1.185503926,,0,,0,0,0,0,2.227113886,100,44710330,GVRD0269 Comp 4 53 Cons,44712690021,GVRD0269,Comp 4, -53um ,DTR Cons,88.29,66.14,6.383,0.205,0.028,0.086,0.095,0.025,0.013,0.26,0.004,0.009,0.004,0.001,0.01,0.002,-0.001,0.002,0.004,0.031,0.005,0.001,-0.001,0.001,0.005,-0.28,-0.52,-1.33,-2.13
GVRD0269,Comp 5,DTR,Cons,N9821XD21,86-44710331,0,7.111619062,,0,,1.594570822,,0,88.06046631,0.636541933,,0,,0,0,0,0,2.596801869,100,44710331,GVRD0269 Comp 5 53 Cons,44712690022,GVRD0269,Comp 5, -53um ,DTR Cons,86.2,65.71,7.226,0.242,0.038,0.088,0.082,0.024,0.013,0.244,0.023,0.005,0.003,-0.001,0.008,-0.001,0.001,0.005,0.004,0.031,0.006,0.002,-0.001,0.002,0.004,-0.2,-0.66,-1.3,-2.16
GVRD0269,Comp 6,DTR,Cons,N9821XD21,87-44710332,0,3.736593025,,0,,0.425692173,,0,93.41052745,2.427187355,,0,,0,0,0,0,0,100,44710332,GVRD0269 Comp 6 53 Cons,44712690023,GVRD0269,Comp 6, -53um ,DTR Cons,89.42,68.79,3.817,0.105,0.019,0.054,0.089,0.022,0.006,0.136,0.036,0.009,0.003,-0.001,0.008,-0.001,-0.001,0.002,0.002,0.022,0.009,0.001,-0.001,0.001,0.001,-0.4,-1.09,-1.31,-2.8
GVRD0269,Comp 7,DTR,Cons,N9821XD21,88-44710333,0,5.355008534,,0,,0.712475778,,0,91.73223044,2.200285253,,0,,0,0,0,0,0,100,44710333,GVRD0269 Comp 7 53 Cons,44712690024,GVRD0269,Comp 7, -53um ,DTR Cons,90.56,67.5,5.264,0.132,0.017,0.067,0.102,0.024,0.006,0.179,0.054,0.004,0.003,-0.001,0.007,0.003,0.002,0.004,0.002,0.02,0.002,0.002,-0.001,0.001,0.004,-0.39,-1.04,-1.28,-2.71
NSRD0798, Comp 3 ,DTR,Tails,N9774XD21,1-44710164,3.315443015,49.55046086,,0,1.903268789,22.97283728,0,1.999501554,0,1.600775453,18.65771305,0,,,0,,,,100,44710164,NSRD0798 Comp 3 45 Tails,44710980033,NSRD0798,Comp 3, -45um,DTR Tails,1.1,16.39,57.32,1.937,0.08,0.875,1.087,0.157,0.06,3.47,0.489,0.117,0.005,0.001,0.002,0.005,-0.001,0.013,-0.001,0.001,0.006,-0.001,-0.001,0.003,0.01,0.84,9.02,0.42,10.28
NSRD0798, Comp 4 ,DTR,Tails,N9774XD21,2-44710165,3.688319203,51.23809593,,0,3.416572054,15.35393623,0,7.689585698,0,1.763314652,16.85017623,0,,,0,,,,100,44710165,NSRD0798 Comp 4 45 Tails,44710980034,NSRD0798,Comp 4, -45um,DTR Tails,1.8,14.1,59.84,2.263,0.094,0.898,2.301,0.156,0.132,3.42,0.782,0.107,0.006,0.001,0.002,0.005,0.001,0.018,-0.001,0.001,0.004,0.001,-0.001,0.004,0.013,0.61,6.87,1.79,9.27
NSRD0798, Comp 5 ,DTR,Tails,N9774XD21,3-44710166,1.125598411,52.98826557,,0,9.793259553,12.3491861,0,9.80612435,0,1.364356698,12.57320932,0,,,0,,,,100,44710166,NSRD0798 Comp 5 45 Tails,44710980035,NSRD0798,Comp 5, -45um,DTR Tails,1.1,10.92,61.1,2.842,0.116,0.771,3.514,0.23,0.146,3.32,1.779,0.096,0.008,0.001,0.002,0.005,-0.001,0.025,-0.001,0.002,0.005,0.001,-0.001,0.003,0.012,0.48,5.87,2.98,9.33
