Repository: fmgben/IBStilpnomelane

This repository is related to Normative mineralogy at Iron Bridge
with special attention paid to the modelling of recovery and hardness.

File: reference/BV_XRD_Assay_Merge_2.csv (part 2 of 3)
BHID_x,Composite_x,Process,Product,BV Report,Mineral,Chlorite group,Quartz,Pyroxene,Plagioclase,K-Feldspar,Calcite group-Siderite,Calcite group,Dolomite group,Spinel group,Hematite group,Stilpnomelane,Mica group,Pyrite,Rutile group,Goethite,Smectite group,Sepiolite,Kaolinite-serpentine group,Total,Sample_x,CompositeID,Sample_y,BHID_y,Composite_y,Size,Type,Fe3O4,Fe,SiO2,Al2O3,TiO2,Mn,CaO,P XRF,S XRF,MgO,K2O,Na2O,Zn,As,Cl,Cu,Pb,Ba,V,Cr,Ni,Co,Sn XRF,Zr,Sr,LOI371,LOI650,LOI1000,LOI
NSRD0798, Comp 6 ,DTR,Tails,N9774XD21,4-44710167,3.7656633,49.44413871,,0,2.92505376,14.02978608,0,8.723778644,0,1.143899732,19.96767977,0,,,0,,,,100,44710167,NSRD0798 Comp 6 45 Tails,44710980036,NSRD0798,Comp 6, -45um,DTR Tails,1,14.93,58.05,2.242,0.096,0.534,3.113,0.15,0.229,3.14,0.697,0.098,0.006,0.002,0.002,0.005,0.001,0.013,-0.001,0.003,0.006,0.001,-0.001,0.004,0.013,0.69,6.3,2.57,9.56
NSRD0798, Comp 7 ,DTR,Tails,N9774XD21,5-44710168,3.670663925,41.52559898,,0,0,23.38970439,0,4.373335803,0,0.646400917,26.39429599,0,,,0,,,,100,44710168,NSRD0798 Comp 7 45 Tails,44710980037,NSRD0798,Comp 7, -45um,DTR Tails,1,20.09,51.76,2.39,0.103,0.51,1.494,0.123,0.129,2.97,0.577,0.14,0.005,0.001,0.003,0.003,-0.001,0.012,-0.001,0.003,0.006,0.001,-0.001,0.004,0.01,1.47,8.09,0.86,10.42
NSRD0798, Comp 8 ,DTR,Tails,N9774XD21,6-44710169,3.335281126,40.88197468,,0,0,23.57731639,0,2.350436729,0,1.161380301,28.69361077,0,,,0,,,,100,44710169,NSRD0798 Comp 8 45 Tails,44710980038,NSRD0798,Comp 8, -45um,DTR Tails,1.1,20.45,51.94,2.435,0.102,0.537,1.144,0.152,0.102,2.95,0.629,0.149,0.005,0.001,0.002,0.003,-0.001,0.007,-0.001,0.002,0.006,0.001,-0.001,0.003,0.009,1.46,8.06,0.45,9.97
NSRD0798, Comp 9 ,DTR,Tails,N9774XD21,7-44710170,4.077069087,33.45228172,,0,0,22.82901792,0,5.41586362,0,1.071634532,33.15413312,0,,,0,,,,100,44710170,NSRD0798 Comp 9 45 Tails,44710980039,NSRD0798,Comp 9, -45um,DTR Tails,0.9,21.93,48.12,3.123,0.134,0.439,1.736,0.14,0.25,3.01,0.766,0.171,0.007,0.002,0.003,0.005,-0.001,0.013,0.002,0.008,0.01,0.001,-0.001,0.005,0.012,1.14,7.88,1.07,10.09
NSRD0798, Comp 10,DTR,Tails,N9774XD21,8-44710171,5.976120763,43.58462611,,0,0,15.78306029,0,7.738764173,0,0,26.91742866,0,,,0,,,,100,44710171,NSRD0798 Comp 10 45 Tails,44710980040,NSRD0798,Comp 10, -45um,DTR Tails,1.1,18.66,53.29,3.043,0.141,0.451,2.601,0.139,0.192,2.94,0.695,0.153,0.007,0.001,0.002,0.005,0.001,0.013,-0.001,0.006,0.008,0.001,-0.001,0.005,0.013,1,6.23,1.93,9.16
NSRD0798, Comp 3 ,DTR,Tails,N9774XD21,9-44710172,3.683417338,47.77459321,,2.100356191,1.512169537,23.22395255,0,1.790538293,0,1.617742619,18.29723026,0,,,0,,,,100,44710172,NSRD0798 Comp 3 38 Tails,44710980041,NSRD0798,Comp 3, -38um,DTR Tails,0.9,16.62,56.53,1.977,0.087,0.891,1.061,0.157,0.063,3.53,0.494,0.108,0.007,0.001,0.003,0.006,-0.001,0.009,-0.001,-0.001,0.004,0.001,-0.001,0.004,0.01,0.86,9.11,0.43,10.4
NSRD0798, Comp 4 ,DTR,Tails,N9774XD21,10-44710173,3.487309561,52.35879197,,0,3.420401132,16.20402485,0,6.377892885,0,1.905869257,16.24571035,0,,,0,,,,100,44710173,NSRD0798 Comp 4 38 Tails,44710980042,NSRD0798,Comp 4, -38um,DTR Tails,1.8,14.13,59.06,2.259,0.094,0.914,2.412,0.158,0.127,3.46,0.782,0.107,0.006,0.001,0.003,0.005,0.001,0.014,-0.001,0.001,0.004,0.001,-0.001,0.004,0.013,0.67,6.96,1.85,9.48
NSRD0798, Comp 5 ,DTR,Tails,N9774XD21,11-44710174,1.073282705,53.89743085,,0,9.150903449,12.70812639,0,9.167199401,0,1.809258222,12.19379899,0,,,0,,,,100,44710174,NSRD0798 Comp 5 38 Tails,44710980043,NSRD0798,Comp 5, -38um,DTR Tails,1.1,10.88,61.44,2.818,0.12,0.79,3.4,0.238,0.115,3.3,1.779,0.098,0.006,0.001,0.002,0.005,-0.001,0.027,-0.001,0.002,0.004,0.001,-0.001,0.003,0.012,0.54,5.88,2.86,9.28
NSRD0798, Comp 6 ,DTR,Tails,N9774XD21,12-44710175,3.328931406,50.68211102,,0,2.805215103,14.26767583,0,9.236549682,0,1.551730793,18.12778617,0,,,0,,,,100,44710175,NSRD0798 Comp 6 38 Tails,44710980044,NSRD0798,Comp 6, -38um,DTR Tails,1.2,14.85,58.07,2.258,0.095,0.528,3.138,0.152,0.159,3.13,0.696,0.116,0.005,0.001,0.003,0.004,0.001,0.012,-0.001,0.003,0.005,0.001,-0.001,0.003,0.012,0.79,6.26,2.55,9.6
NSRD0798, Comp 7 ,DTR,Tails,N9774XD21,13-44710176,3.5365025,42.19146627,,0,0,22.86699469,0,4.295331277,0,0.663561092,26.44614417,0,,,0,,,,100,44710176,NSRD0798 Comp 7 38 Tails,44710980045,NSRD0798,Comp 7, -38um,DTR Tails,1,19.91,52.14,2.381,0.108,0.51,1.494,0.12,0.143,2.94,0.572,0.136,0.005,0.001,0.002,0.004,-0.001,0.011,-0.001,0.002,0.006,0.001,-0.001,0.004,0.01,1.58,7.86,0.87,10.31
NSRD0798, Comp 8 ,DTR,Tails,N9774XD21,14-44710177,2.908191579,41.49961622,,0,0,24.13619445,0,2.415474052,0,0.650882735,28.38964097,0,,,0,,,,100,44710177,NSRD0798 Comp 8 38 Tails,44710980046,NSRD0798,Comp 8, -38um,DTR Tails,1.1,20.36,51.9,2.459,0.102,0.534,1.154,0.145,0.102,2.97,0.629,0.14,0.006,0.002,0.003,0.003,-0.001,0.009,-0.001,0.003,0.006,0.001,-0.001,0.003,0.009,1.7,7.88,0.43,10.01
NSRD0798, Comp 9 ,DTR,Tails,N9774XD21,15-44710178,4.359556134,34.87527913,,0,0,23.90600954,0,5.174063868,0,0,31.68509133,0,,,0,,,,100,44710178,NSRD0798 Comp 9 38 Tails,44710980047,NSRD0798,Comp 9, -38um,DTR Tails,0.9,22.42,46.98,3.094,0.136,0.452,1.739,0.137,0.257,3.05,0.743,0.177,0.006,0.002,0.004,0.004,-0.001,0.013,0.001,0.008,0.01,0.001,-0.001,0.004,0.012,1.39,7.98,1.04,10.41
NSRD0798, Comp 10,DTR,Tails,N9774XD21,16-44710179,5.469252749,43.42441544,,0,0,16.1517683,0,7.195677207,0,0.977876649,26.78100966,0,,,0,,,,100,44710179,NSRD0798 Comp 10 38 Tails,44710980048,NSRD0798,Comp 10, -38um,DTR Tails,1.2,18.86,52.68,3.076,0.137,0.456,2.588,0.144,0.203,2.95,0.699,0.179,0.006,0.001,0.003,0.005,0.002,0.011,-0.001,0.006,0.009,0.001,-0.001,0.005,0.013,1.44,6.07,1.66,9.17
NSRD0797, Comp 3 ,DTR,Tails,N9774XD21,17-44710180,7.236829553,50.26735221,,0,0,25.75569874,0,2.880732135,0,1.027261846,12.83212552,0,,,0,,,,100,44710180,NSRD0797 Comp 3 53 Tails,44710970037,NSRD0797,Comp 3, -53um ,DTR Tails,1.1,17.11,53.58,2.845,0.125,0.681,1.118,0.131,0.145,4.56,0.224,0.106,0.004,0.001,0.003,0.007,0.001,0.011,-0.001,0.004,0.005,0.001,0.002,0.004,0.013,1.25,9.79,0.54,11.58
NSRD0797, Comp 4 ,DTR,Tails,N9774XD21,18-44710181,4.055330826,55.83069951,,0,2.019493724,18.15368608,0,6.0087893,0,1.767848877,12.16415169,0,,,0,,,,100,44710181,NSRD0797 Comp 4 53 Tails,44710970038,NSRD0797,Comp 4, -53um ,DTR Tails,0.8,12.33,61.49,1.62,0.062,0.945,2.184,0.136,0.042,4.1,0.396,0.095,0.003,-0.001,0.004,0.006,0.003,0.017,-0.001,-0.001,0.001,-0.001,0.001,0.003,0.015,0.84,7.89,1.93,10.66
NSRD0797, Comp 8 ,DTR,Tails,N9774XD21,19-44710182,6.492979944,52.59736512,,0,2.423635728,18.99455921,0,4.52789588,0,1.549686527,13.41387759,0,,,0,,,,100,44710182,NSRD0797 Comp 8 53 Tails,44710970039,NSRD0797,Comp 8, -53um ,DTR Tails,0.9,13.65,59.95,2.155,0.085,0.883,1.616,0.156,0.074,4.29,0.402,0.106,0.004,-0.001,0.004,0.006,0.003,0.018,-0.001,0.001,0.003,-0.001,-0.001,0.004,0.012,0.83,8.29,1.16,10.28
NSRD0797, Comp 9 ,DTR,Tails,N9774XD21,20-44710183,4.501264254,54.16338007,,0,3.897511154,16.6063233,0,7.043909736,0,1.702482169,12.08512931,0,,,0,,,,100,44710183,NSRD0797 Comp 9 53 Tails,44710970040,NSRD0797,Comp 9, -53um ,DTR Tails,0.9,11.97,61.54,2.122,0.084,0.976,2.229,0.205,0.048,4.3,0.674,0.107,0.003,-0.001,0.004,0.006,0.002,0.023,-0.001,-0.001,0.002,0.001,0.002,0.003,0.013,0.73,7.45,1.82,10
NSRD0797, Comp 13,DTR,Tails,N9774XD21,21-44710184,0.54517417,61.33936445,,0,6.108758776,12.72940265,0,7.878526021,0,2.829988031,8.568785895,0,,,0,,,,100,44710184,NSRD0797 Comp 13 53 Tails,44710970041,NSRD0797,Comp 13, -53um ,DTR Tails,1.8,10.13,64.93,1.841,0.077,0.96,2.637,0.133,0.057,3.67,1.141,0.072,0.014,-0.001,0.004,0.007,0.005,0.028,-0.001,0.001,0.002,-0.001,-0.001,0.004,0.015,0.88,6.03,2.56,9.47
NSRD0797, Comp 14,DTR,Tails,N9774XD21,22-44710185,5.678675135,45.52625288,,0,2.606648028,20.43962441,0,2.896554965,0,1.054155495,21.79808909,0,,,0,,,,100,44710185,NSRD0797 Comp 14 53 Tails,44710970042,NSRD0797,Comp 14, -53um ,DTR Tails,1.2,16.27,55.74,2.918,0.12,0.709,1.412,0.223,0.168,4.19,0.676,0.153,0.004,0.001,0.003,0.006,0.001,0.021,-0.001,0.004,0.008,-0.001,-0.001,0.003,0.012,1.06,7.67,0.75,9.48
NSRD0799, Comp 5 ,DTR,Tails,N9774XD21,23-44710186,6.260528388,47.0179772,,3.138826943,10.63088104,9.567647878,0,2.661679013,0,11.07233741,3.340100915,0,,,6.310021213,,,,100,44710186,NSRD0799 Comp 5 53 Tails,44710990025,NSRD0799,Comp 5, -53um ,DTR Tails,1.09,19.52,54.46,4.527,0.207,0.523,1.142,0.151,0.132,2.32,1.884,0.293,0.007,0.001,0.004,0.007,0.005,0.044,0.003,0.032,0.013,-0.001,-0.001,0.009,0.013,1.27,4.3,0.52,6.09
NSRD0799, Comp 5 ,DTR,Tails,N9774XD21,23-44710186,6.260528388,47.0179772,,3.138826943,10.63088104,9.567647878,0,2.661679013,0,11.07233741,3.340100915,0,,,6.310021213,,,,100,44710186,NSRD0799 Comp 5 53 Tails,44710990322,NSRD0799,Comp 5, -53um ,R-DTR Tails,,19.21,54.35,4.494,0.203,0.554,1.141,0.148,0.12,2.41,1.879,0.274,0.011,0.001,-0.001,0.01,0.005,0.043,0.004,0.025,0.012,0.001,0.002,0.006,0.013,1.25,4.3,0.63,6.18
NSRD0799, Comp 6 ,DTR,Tails,N9774XD21,24-44710187,5.120616093,48.41910937,,4.288317351,9.849551382,13.73465759,0,7.208909534,0,5.739209444,5.639629235,0,,,0,,,,100,44710187,NSRD0799 Comp 6 53 Tails,44710990026,NSRD0799,Comp 6, -53um ,DTR Tails,0.99,13.75,58.75,3.844,0.168,0.595,2.183,0.166,0.101,3.32,1.822,0.343,0.005,0.001,0.001,0.007,0.004,0.04,0.001,0.01,0.008,0.001,-0.001,0.007,0.013,0.5,6.61,1.59,8.7
NSRD0799, Comp 6 ,DTR,Tails,N9774XD21,24-44710187,5.120616093,48.41910937,,4.288317351,9.849551382,13.73465759,0,7.208909534,0,5.739209444,5.639629235,0,,,0,,,,100,44710187,NSRD0799 Comp 6 53 Tails,44710990323,NSRD0799,Comp 6, -53um ,R-DTR Tails,,13.58,58.5,3.853,0.169,0.623,2.193,0.169,0.091,3.43,1.805,0.326,0.014,-0.001,-0.001,0.009,0.007,0.045,0.002,0.013,0.012,0.001,0.005,0.003,0.015,0.43,6.57,1.74,8.74
NSRD0799, Comp 10,DTR,Tails,N9774XD21,25-44710188,6.67211962,51.75260748,,2.827084346,6.314917609,16.13672563,0,7.48086432,0,3.476271592,5.339409401,0,,,0,,,,100,44710188,NSRD0799 Comp 10 53 Tails,44710990027,NSRD0799,Comp 10, -53um ,DTR Tails,0.9,14.13,58.38,3.445,0.146,0.618,2.058,0.11,0.179,3.66,1.256,0.176,0.005,0.001,0.011,0.006,0.004,0.027,0.001,0.007,0.008,-0.001,-0.001,0.005,0.012,0.46,7.46,1.52,9.44
NSRD0799, Comp 10,DTR,Tails,N9774XD21,25-44710188,6.67211962,51.75260748,,2.827084346,6.314917609,16.13672563,0,7.48086432,0,3.476271592,5.339409401,0,,,0,,,,100,44710188,NSRD0799 Comp 10 53 Tails,44710990324,NSRD0799,Comp 10, -53um ,R-DTR Tails,,13.91,57.99,3.457,0.145,0.64,2.077,0.121,0.207,3.74,1.244,0.154,0.009,-0.001,-0.001,0.008,0.004,0.028,0.002,0.008,0.008,-0.001,-0.001,0.002,0.011,0.4,7.31,1.74,9.45
NSRD0799, Comp 12,DTR,Tails,N9774XD21,26-44710189,4.289605268,45.91883584,,5.179472306,11.6344848,12.67476865,0,6.618412092,0,6.567265276,7.117155769,0,,,0,,,,100,44710189,NSRD0799 Comp 12 53 Tails,44710990028,NSRD0799,Comp 12, -53um ,DTR Tails,0.88,13.87,59.09,4.274,0.192,0.599,1.844,0.113,0.135,3.4,2.167,0.446,0.005,0.001,-0.001,0.007,0.005,0.053,0.002,0.009,0.009,0.002,-0.001,0.007,0.013,0.41,6.15,1.31,7.87
NSRD0799, Comp 12,DTR,Tails,N9774XD21,26-44710189,4.289605268,45.91883584,,5.179472306,11.6344848,12.67476865,0,6.618412092,0,6.567265276,7.117155769,0,,,0,,,,100,44710189,NSRD0799 Comp 12 53 Tails,44710990325,NSRD0799,Comp 12, -53um ,R-DTR Tails,,13.75,58.29,4.306,0.189,0.623,1.874,0.122,0.124,3.49,2.12,0.442,0.009,-0.001,-0.001,0.01,0.004,0.05,0.003,0.01,0.011,0.001,0.002,0.003,0.011,0.39,6.05,1.58,8.02
NSRD0799, Comp 13,DTR,Tails,N9774XD21,27-44710190,7.744948212,47.98090102,,0,13.60749696,13.46255575,0,6.441842639,0,2.919595332,7.842660091,0,,,0,,,,100,44710190,NSRD0799 Comp 13 53 Tails,44710990029,NSRD0799,Comp 13, -53um ,DTR Tails,0.9,12.59,59.29,4.934,0.213,0.565,1.828,0.117,0.506,3.39,2.514,0.164,0.008,0.001,0.001,0.007,0.004,0.056,0.001,0.011,0.011,0.001,-0.001,0.008,0.012,0.37,5.97,1.33,7.67
NSRD0799, Comp 13,DTR,Tails,N9774XD21,27-44710190,7.744948212,47.98090102,,0,13.60749696,13.46255575,0,6.441842639,0,2.919595332,7.842660091,0,,,0,,,,100,44710190,NSRD0799 Comp 13 53 Tails,44710990326,NSRD0799,Comp 13, -53um ,R-DTR Tails,,12.37,59.46,4.936,0.208,0.584,1.822,0.112,0.468,3.42,2.522,0.152,0.013,-0.001,-0.001,0.008,0.006,0.056,0.003,0.012,0.012,0.002,0.004,0.005,0.012,0.35,5.8,1.48,7.63
NSRD0799, Comp 14,DTR,Tails,N9774XD21,28-44710191,11.03158133,38.3587421,,0,20.62931206,12.80402198,0.733654172,4.154302414,0.932061706,0.662866298,10.69345794,0,,,0,,,,100,44710191,NSRD0799 Comp 14 53 Tails,44710990030,NSRD0799,Comp 14, -53um ,DTR Tails,0.78,14.09,55.76,6.968,0.33,0.368,1.31,0.096,0.29,3.53,3.145,0.134,0.008,0.001,0.004,0.008,0.003,0.082,0.006,0.039,0.021,0.002,-0.001,0.009,0.01,0.54,5.7,0.97,7.21
NSRD0799, Comp 14,DTR,Tails,N9774XD21,28-44710191,11.03158133,38.3587421,,0,20.62931206,12.80402198,0.733654172,4.154302414,0.932061706,0.662866298,10.69345794,0,,,0,,,,100,44710191,NSRD0799 Comp 14 53 Tails,44710990327,NSRD0799,Comp 14, -53um ,R-DTR Tails,,14.01,55.54,7.09,0.331,0.383,1.345,0.102,0.286,3.64,3.124,0.117,0.012,-0.001,-0.001,0.011,0.005,0.08,0.007,0.039,0.026,0.003,0.003,0.006,0.011,0.51,5.66,1.11,7.28
NSRD0799, Comp 16,DTR,Tails,N9774XD21,29-44710192,9.968415576,41.03495605,,0,13.2360057,16.37324121,1.159814872,3.709457583,1.01191178,0.609340799,12.89685643,0,,,0,,,,100,44710192,NSRD0799 Comp 16 53 Tails,44710990031,NSRD0799,Comp 16, -53um ,DTR Tails,0.99,16.08,53.95,6.128,0.293,0.391,1.226,0.098,0.434,3.59,2.338,0.123,0.008,0.001,0.002,0.008,0.005,0.107,0.004,0.033,0.021,0.002,-0.001,0.01,0.012,0.6,6.52,0.99,8.11
NSRD0799, Comp 16,DTR,Tails,N9774XD21,29-44710192,9.968415576,41.03495605,,0,13.2360057,16.37324121,1.159814872,3.709457583,1.01191178,0.609340799,12.89685643,0,,,0,,,,100,44710192,NSRD0799 Comp 16 53 Tails,44710990328,NSRD0799,Comp 16, -53um ,R-DTR Tails,,16.03,53.27,6.184,0.299,0.403,1.213,0.093,0.45,3.67,2.32,0.113,0.009,-0.001,-0.001,0.008,0.004,0.102,0.004,0.026,0.019,0.002,0.001,0.006,0.013,0.54,6.45,1.16,8.15
NSRD0799, Comp 17,DTR,Tails,N9774XD21,30-44710193,8.900223294,39.56164266,,0,19.48978156,12.80125699,0.96678342,4.890561907,1.198262493,0.298867099,11.89262058,0,,,0,,,,100,44710193,NSRD0799 Comp 17 53 Tails,44710990032,NSRD0799,Comp 17, -53um ,DTR Tails,0.8,13.95,55.76,6.917,0.317,0.367,1.448,0.124,0.332,3.37,3.183,0.12,0.008,0.001,-0.001,0.008,0.003,0.112,0.006,0.039,0.019,0.002,-0.001,0.009,0.011,0.54,5.61,1.01,7.16
NSRD0799, Comp 17,DTR,Tails,N9774XD21,30-44710193,8.900223294,39.56164266,,0,19.48978156,12.80125699,0.96678342,4.890561907,1.198262493,0.298867099,11.89262058,0,,,0,,,,100,44710193,NSRD0799 Comp 17 53 Tails,44710990329,NSRD0799,Comp 17, -53um ,R-DTR Tails,,13.87,55.56,7.098,0.321,0.376,1.455,0.122,0.332,3.48,3.238,0.115,0.011,-0.001,-0.001,0.009,0.005,0.12,0.007,0.037,0.021,0.002,0.005,0.006,0.011,0.5,5.47,1.18,7.15
NSRD0800, Comp 4 ,DTR,Tails,N9774XD21,31-44710194,6.297367644,52.8497779,,3.895574154,5.025608933,14.38638945,0.901135404,6.717479799,1.117230118,4.084471212,4.72496538,0,,,0,,,,100,44710194,NSRD0800 Comp 4 53 Tails,44718000037,NSRD0800,Comp 4, -53um ,DTR Tails,1,13.28,61.17,3.177,0.132,0.679,1.882,0.114,0.085,3.23,1.253,0.162,0.007,0.001,0.004,0.009,-0.001,0.03,0.001,0.004,0.005,-0.001,-0.001,0.006,0.008,0.75,6.46,1.44,8.65
NSRD0800, Comp 4 ,DTR,Tails,N9774XD21,31-44710194,6.297367644,52.8497779,,3.895574154,5.025608933,14.38638945,0.901135404,6.717479799,1.117230118,4.084471212,4.72496538,0,,,0,,,,100,44710194,NSRD0800 Comp 4 53 Tails,44718000224,NSRD0800,Comp 4, -53um ,R-'DTR Tails,,13.57,60.72,3.052,0.132,0.692,1.923,0.12,0.074,3.33,1.218,0.125,0.008,-0.001,-0.001,0.008,0.005,0.038,0.002,0.006,0.008,0.001,-0.001,0.003,0.014,0.53,6.56,1.58,8.67
NSRD0800, Comp 5 ,DTR,Tails,N9774XD21,32-44710195,9.625865808,44.54792228,,0,13.70626424,16.09346253,0.880377276,3.458912557,1.142306964,0.985918614,9.558969733,0,,,0,,,,100,44710195,NSRD0800 Comp 5 53 Tails,44718000038,NSRD0800,Comp 5, -53um ,DTR Tails,0.9,14.32,56.61,5.713,0.251,0.531,1.359,0.103,0.482,3.59,2.366,0.128,0.009,0.001,0.005,0.009,-0.001,0.051,0.003,0.014,0.014,0.001,-0.001,0.008,0.008,0.5,6.4,1.11,8.01
NSRD0800, Comp 5 ,DTR,Tails,N9774XD21,32-44710195,9.625865808,44.54792228,,0,13.70626424,16.09346253,0.880377276,3.458912557,1.142306964,0.985918614,9.558969733,0,,,0,,,,100,44710195,NSRD0800 Comp 5 53 Tails,44718000225,NSRD0800,Comp 5, -53um ,R-'DTR Tails,,14.32,56.21,5.558,0.254,0.539,1.441,0.123,0.426,3.65,2.286,0.102,0.01,-0.001,-0.001,0.009,0.006,0.054,0.004,0.017,0.016,0.002,0.004,0.006,0.013,0.44,6.51,1.14,8.09
NSRD0800, Comp 6 ,DTR,Tails,N9774XD21,33-44710196,10.59482286,36.85325598,,0,20.66496528,12.35209337,1.234713936,3.997995213,0.829386489,0.765356758,12.70741011,0,,,0,,,,100,44710196,NSRD0800 Comp 6 53 Tails,44718000039,NSRD0800,Comp 6, -53um ,DTR Tails,0.7,14.4,55.27,7.55,0.336,0.316,1.304,0.109,0.368,3.37,3.386,0.153,0.012,-0.001,0.005,0.01,0.005,0.075,0.007,0.031,0.021,0.002,0.003,0.007,0.014,0.57,5.29,0.97,6.83
NSRD0800, Comp 6 ,DTR,Tails,N9774XD21,33-44710196,10.59482286,36.85325598,,0,20.66496528,12.35209337,1.234713936,3.997995213,0.829386489,0.765356758,12.70741011,0,,,0,,,,100,44710196,NSRD0800 Comp 6 53 Tails,44718000226,NSRD0800,Comp 6, -53um ,R-'DTR Tails,,14.21,55,7.532,0.334,0.306,1.315,0.114,0.36,3.37,3.417,0.113,0.012,-0.001,-0.001,0.009,0.006,0.073,0.007,0.035,0.021,0.002,0.005,0.006,0.01,0.53,5.07,1.08,6.68
NSRD0800, Comp 8 ,DTR,Tails,N9774XD21,34-44710197,11.94484424,38.41270073,,0,16.14969821,14.38439685,0.895027094,3.500797661,0.982584585,0.563471857,13.16647877,0,,,0,,,,100,44710197,NSRD0800 Comp 8 53 Tails,44718000040,NSRD0800,Comp 8, -53um ,DTR Tails,0.7,15.56,53.88,7.064,0.335,0.342,1.152,0.075,0.413,3.66,2.755,0.158,0.012,0.001,0.005,0.009,0.003,0.065,0.008,0.035,0.023,0.003,-0.001,0.008,0.012,0.65,5.88,1.04,7.57
NSRD0800, Comp 8 ,DTR,Tails,N9774XD21,34-44710197,11.94484424,38.41270073,,0,16.14969821,14.38439685,0.895027094,3.500797661,0.982584585,0.563471857,13.16647877,0,,,0,,,,100,44710197,NSRD0800 Comp 8 53 Tails,44718000227,NSRD0800,Comp 8, -53um ,R-'DTR Tails,,15.78,53.2,7.019,0.335,0.345,1.195,0.081,0.429,3.68,2.746,0.106,0.011,-0.001,0.001,0.01,0.005,0.065,0.008,0.036,0.022,0.003,0.004,0.008,0.012,0.54,5.91,1.13,7.58
NSRD0800, Comp 11,DTR,Tails,N9774XD21,35-44710198,7.425132347,49.48052597,,4.058013064,6.203690175,14.31569038,0.718982316,6.459164465,1.229416541,2.193431568,7.91595317,0,,,0,,,,100,44710198,NSRD0800 Comp 11 53 Tails,44718000041,NSRD0800,Comp 11, -53um ,DTR Tails,1,13.55,59.22,4.377,0.193,0.52,1.73,0.09,0.401,3.89,1.487,0.187,0.008,-0.001,0.004,0.008,0.001,0.038,0.002,0.008,0.011,0.001,0.002,0.006,0.009,0.41,6.46,1.39,8.26
NSRD0800, Comp 11,DTR,Tails,N9774XD21,35-44710198,7.425132347,49.48052597,,4.058013064,6.203690175,14.31569038,0.718982316,6.459164465,1.229416541,2.193431568,7.91595317,0,,,0,,,,100,44710198,NSRD0800 Comp 11 53 Tails,44718000228,NSRD0800,Comp 11, -53um ,R-'DTR Tails,,13.41,58.6,4.342,0.19,0.515,1.758,0.109,0.364,3.9,1.494,0.145,0.008,-0.001,-0.001,0.007,0.005,0.038,0.002,0.011,0.012,0.001,0.003,0.003,0.011,0.38,6.41,1.45,8.24
NSRD0800, Comp 15,DTR,Tails,N9774XD21,36-44710199,7.866628068,48.01204234,,3.801598799,6.960284059,16.48818624,0.795219769,7.374630542,1.176465347,1.489483941,6.035460898,0,,,0,,,,100,44710199,NSRD0800 Comp 15 53 Tails,44718000042,NSRD0800,Comp 15, -53um ,DTR Tails,0.9,13.21,58.68,4.206,0.179,0.548,2,0.128,0.24,3.67,1.747,0.201,0.008,0.001,0.005,0.009,0.002,0.035,0.002,0.008,0.011,0.002,-0.001,0.006,0.012,0.6,7.02,1.48,9.1
NSRD0800, Comp 15,DTR,Tails,N9774XD21,36-44710199,7.866628068,48.01204234,,3.801598799,6.960284059,16.48818624,0.795219769,7.374630542,1.176465347,1.489483941,6.035460898,0,,,0,,,,100,44710199,NSRD0800 Comp 15 53 Tails,44718000229,NSRD0800,Comp 15, -53um ,R-'DTR Tails,,13.01,58.74,4.195,0.18,0.539,2.007,0.123,0.219,3.67,1.757,0.164,0.008,-0.001,-0.001,0.008,0.004,0.035,0.002,0.01,0.011,0.001,0.002,0.003,0.012,0.43,6.98,1.59,9
NSRD0801, Comp 3 ,DTR,Tails,N9774XD21,37-44710200,7.422061658,51.30238386,,0,7.104789356,15.43391578,0.850236149,8.047964032,0.703306341,1.700515915,7.434826912,0,,,0,,,,100,44710200,NSRD0801 Comp 3 53 Tails,44711010037,NSRD0801,Comp 3, -53um ,DTR Tails,1,14.03,59.95,3.205,0.126,0.371,2.507,0.149,0.222,2.79,1.129,0.108,0.008,0.002,0.003,0.012,0.002,0.018,0.003,0.007,0.009,0.001,-0.001,0.005,0.013,0.42,6.82,1.79,9.03
NSRD0801, Comp 4 ,DTR,Tails,N9774XD21,38-44710201,5.952563016,54.58711107,,0,4.521044531,17.0814695,1.159358339,7.789743916,0.486235172,1.340795039,7.08167942,0,,,0,,,,100,44710201,NSRD0801 Comp 4 53 Tails,44711010038,NSRD0801,Comp 4, -53um ,DTR Tails,0.9,13.79,59.91,2.612,0.108,0.502,2.823,0.15,0.231,2.71,0.935,0.087,0.007,0.002,0.002,0.01,0.001,0.013,-0.001,0.004,0.006,-0.001,-0.001,0.003,0.011,0.44,7.19,2.18,9.81
NSRD0801, Comp 5 ,DTR,Tails,N9774XD21,39-44710202,7.599931625,48.3282407,,0,4.492293152,18.50841258,1.095422505,6.37923921,0.321414467,1.521569819,11.75347595,0,,,0,,,,100,44710202,NSRD0801 Comp 5 53 Tails,44711010039,NSRD0801,Comp 5, -53um ,DTR Tails,0.9,16.06,57.33,3.26,0.126,0.398,1.928,0.139,0.385,3,1.007,0.101,0.007,0.002,0.004,0.009,-0.001,0.012,0.002,0.012,0.011,-0.001,-0.001,0.003,0.008,0.46,7.28,1.34,9.08
NSRD0801, Comp 6 ,DTR,Tails,N9774XD21,40-44710203,10.16809389,36.75237336,,0,5.342033937,19.77998695,0.826346719,6.091389717,1.024200724,1.038466539,18.97710817,0,,,0,,,,100,44710203,NSRD0801 Comp 6 53 Tails,44711010040,NSRD0801,Comp 6, -53um ,DTR Tails,0.7,18.94,50.7,4.235,0.169,0.414,1.989,0.141,0.531,3.41,1.188,0.146,0.008,0.001,0.003,0.009,0.002,0.016,0.003,0.018,0.013,0.002,-0.001,0.006,0.011,0.62,7.7,1.47,9.79
NSRD0801, Comp 7 ,DTR,Tails,N9774XD21,41-44710204,9.438539115,42.12233233,,0,6.735549821,15.47270194,1.373158795,5.801410386,0,0.674165094,18.38214252,0,,,0,,,,100,44710204,NSRD0801 Comp 7 53 Tails,44711010041,NSRD0801,Comp 7, -53um ,DTR Tails,0.7,17.28,54.44,4.931,0.196,0.321,1.703,0.131,0.773,3.26,1.368,0.141,0.006,0.002,0.002,0.006,0.002,0.01,0.004,0.033,0.02,0.002,-0.001,0.006,0.01,0.6,5.88,1.46,7.94
NSRD0801, Comp 8 ,DTR,Tails,N9774XD21,42-44710205,5.899102397,45.93351339,,0,3.096337404,18.46395734,1.423667644,6.804474818,0.637669954,0.920138098,16.82113896,0,,,0,,,,100,44710205,NSRD0801 Comp 8 53 Tails,44711010042,NSRD0801,Comp 8, -53um ,DTR Tails,0.9,16.19,55.23,3.15,0.124,0.42,2.441,0.144,0.175,3.49,1.024,0.129,0.006,0.002,0.003,0.015,-0.001,0.014,0.001,0.007,0.009,-0.001,-0.001,0.003,0.009,0.66,7.54,1.88,10.08
GVRD0268, Comp 2 ,DTR,Tails,N9774XD21,43-44710206,1.105048,54.77528,,0,0.922362,33.09498,0,0,0,6.901772,0,3.200554,,,0,,,,100,44710206,GVRD0268 Comp 2 53 Tails,,,,,,,,,,,,,,,,,,,,,,,,,,,,,,,,,,
GVRD0268, Comp 3 ,DTR,Tails,N9774XD21,44-44710207,3.992719252,59.79526837,,0,1.348338132,30.55438914,0,0,0.608179719,2.473706212,0,1.22739918,,,0,,,,100,44710207,GVRD0268 Comp 3 53 Tails,,,,,,,,,,,,,,,,,,,,,,,,,,,,,,,,,,
GVRD0268, Comp 4 ,DTR,Tails,N9774XD21,45-44710208,8.109580843,64.31191871,,0,0.859501443,23.20796251,0,0,0,3.007836458,0,0.503200034,,,0,,,,100,44710208,GVRD0268 Comp 4 53 Tails,,,,,,,,,,,,,,,,,,,,,,,,,,,,,,,,,,
GVRD0268, Comp 5 ,DTR,Tails,N9774XD21,46-44710209,10.2985746,53.62614947,,0,0,33.29282104,0.386504634,0,0.864580352,0.954054386,0.577315513,0,,,0,,,,100,44710209,GVRD0268 Comp 5 53 Tails,,,,,,,,,,,,,,,,,,,,,,,,,,,,,,,,,,
GVRD0268, Comp 6 ,DTR,Tails,N9774XD21,47-44710210,2.839277715,61.82963279,,0,0.854721507,22.7511137,0,0,0.773371132,8.833272208,0,2.118610949,,,0,,,,100,44710210,GVRD0268 Comp 6 53 Tails,,,,,,,,,,,,,,,,,,,,,,,,,,,,,,,,,,
GVRD0268, Comp 7 ,DTR,Tails,N9774XD21,48-44710211,2.418552139,62.09908831,,0,0.798244086,20.59435964,0,0,0.849264615,10.51037509,0,2.730116121,,,0,,,,100,44710211,GVRD0268 Comp 7 53 Tails,,,,,,,,,,,,,,,,,,,,,,,,,,,,,,,,,,
GVRD0268, Comp 8 ,DTR,Tails,N9774XD21,49-44710212,2.868669263,63.10448296,,0,0,15.16376655,0,7.132380349,0,9.852054159,0,1.878646722,,,0,,,,100,44710212,GVRD0268 Comp 8 53 Tails,,,,,,,,,,,,,,,,,,,,,,,,,,,,,,,,,,
GVRD0268, Comp 9 ,DTR,Tails,N9774XD21,50-44710213,5.722959133,59.76845375,,0,0.706057907,19.51621414,0,7.082049206,0,6.295895019,0,0.908370841,,,0,,,,100,44710213,GVRD0268 Comp 9 53 Tails,,,,,,,,,,,,,,,,,,,,,,,,,,,,,,,,,,
NSRD0798,Comp 3,DTR,Cons,N9741XD21,1-074,0.29894004,6.090189281,,,0,2.943271272,,0,88.85132379,,1.81627562,,0,0,,,,,100,74,NSRD0798 Comp 3 53 Cons,44710980001,NSRD0798,Comp 3, -53um ,DTR Cons,85.8,65.71,7.347,0.218,0.029,0.08,0.107,0.026,0.007,0.334,0.059,0.004,0.002,-0.001,0.002,0.003,0.001,0.002,0.004,0.019,0.008,0.001,0.001,0.001,0.003,-0.25,-0.61,-1.44,-2.3
NSRD0798,Comp 4,DTR,Cons,N9741XD21,2-075,0,7.184197521,,,0,1.781764802,,0,89.24483513,,1.789202546,,0,0,,,,,100,75,NSRD0798 Comp 4 53 Cons,44710980002,NSRD0798,Comp 4, -53um ,DTR Cons,84,64.55,8.898,0.301,0.036,0.088,0.134,0.026,0.01,0.358,0.117,0.016,0.003,-0.001,0.003,0.004,0.003,0.006,0.004,0.021,0.009,0.002,-0.001,0.001,0.004,-0.29,-0.67,-1.37,-2.33
NSRD0798,Comp 5,DTR,Cons,N9741XD21,3-076,0,9.68273226,,,0,2.122590608,,1.110570142,85.47136338,,1.276396192,,0,0.336347416,,,,,100,76,NSRD0798 Comp 5 53 Cons,44710980003,NSRD0798,Comp 5, -53um ,DTR Cons,80,62.56,10.82,0.393,0.036,0.092,0.27,0.029,0.011,0.362,0.272,0.014,0.003,-0.001,0.002,0.004,-0.001,0.006,0.006,0.031,0.009,0.002,0.001,0.001,0.003,-0.32,-0.55,-1.2,-2.07
NSRD0798,Comp 6,DTR,Cons,N9741XD21,4-077,0,5.995641347,,,0,2.686606541,,0.20749279,89.06530364,,2.044955686,,0,0,,,,,100,77,NSRD0798 Comp 6 53 Cons,44710980004,NSRD0798,Comp 6, -53um ,DTR Cons,83.2,65.18,7.832,0.308,0.037,0.07,0.208,0.019,0.012,0.357,0.115,0.009,0.003,-0.001,0.004,0.003,0.004,0.005,0.006,0.034,0.01,0.002,-0.001,0.002,0.005,-0.32,-0.68,-1.18,-2.18
NSRD0798,Comp 7,DTR,Cons,N9741XD21,5-078,0.65913187,8.385659202,,,0,3.641823176,,0,82.4681306,,3.934578967,,0.910676187,0,,,,,100,78,NSRD0798 Comp 7 53 Cons,44710980005,NSRD0798,Comp 7, -53um ,DTR Cons,78.3,62.3,10.69,0.454,0.049,0.087,0.172,0.019,0.021,0.515,0.116,0.026,0.003,-0.001,0.003,0.004,0.003,0.006,0.008,0.043,0.009,0.002,0.001,0.002,0.006,-0.14,0.03,-1.26,-1.37
NSRD0798,Comp 8,DTR,Cons,N9741XD21,6-079,0,7.325883624,,,0,3.398993971,,0,84.06803281,,4.837772604,,0.369316997,0,,,,,100,79,NSRD0798 Comp 8 53 Cons,44710980006,NSRD0798,Comp 8, -53um ,DTR Cons,80.4,62.77,10.19,0.438,0.041,0.091,0.136,0.021,0.017,0.494,0.122,0.03,0.003,-0.001,0.004,0.003,0.003,0.004,0.007,0.037,0.008,0.002,-0.001,0.001,0.004,-0.15,0,-1.34,-1.49
NSRD0798,Comp 9,DTR,Cons,N9741XD21,7-080,0.461466284,5.616173939,,,0,3.79522052,,0,85.55754592,,4.569593337,,0,0,,,,,100,80,NSRD0798 Comp 9 53 Cons,44710980007,NSRD0798,Comp 9, -53um ,DTR Cons,80.7,64.15,8.496,0.46,0.05,0.077,0.171,0.019,0.018,0.45,0.117,0.035,0.003,-0.001,0.003,0.004,0.002,0.003,0.01,0.068,0.009,0.002,-0.001,0.002,0.004,-0.14,-0.23,-1.22,-1.59
NSRD0798,Comp 10,DTR,Cons,N9741XD21,8-081,0.532402172,4.507593286,,,0,2.725028369,,0,89.54350965,,2.691466521,,0,0,,,,,100,81,NSRD0798 Comp 10 53 Cons,44710980008,NSRD0798,Comp 10, -53um ,DTR Cons,83.4,65.96,6.57,0.373,0.04,0.06,0.168,0.018,0.014,0.339,0.086,0.022,0.003,-0.001,0.003,0.004,0.003,0.004,0.009,0.044,0.009,0.002,0.001,0.001,0.004,-0.26,-0.71,-1.14,-2.11
NSRD0798,Comp 3,DTR,Tails,N9741XD21,9-082,3.917614788,46.48521563,,,0,22.97607861,,2.591373762,3.477929,,20.55178821,,0,0,,,,,100,82,NSRD0798 Comp 3 53 Tails,44710980025,NSRD0798,Comp 3, -53um ,DTR Tails,2.6,17.16,56.43,1.943,0.08,0.875,1.066,0.16,0.062,3.49,0.484,0.104,0.005,0.001,0.003,0.004,-0.001,0.013,-0.001,-0.001,0.005,0.001,-0.001,0.004,0.011,0.84,8.85,0.44,10.13
NSRD0798,Comp 4,DTR,Tails,N9741XD21,10-083,4.569915553,50.87305752,,,0,16.2231825,,7.327484232,1.213476787,,18.5129151,,0,1.279968307,,,,,100,83,NSRD0798 Comp 4 53 Tails,44710980026,NSRD0798,Comp 4, -53um ,DTR Tails,1.2,14.14,59.17,2.251,0.093,0.929,2.39,0.157,0.155,3.47,0.775,0.106,0.006,0.001,0.002,0.005,0.001,0.017,-0.001,0.001,0.005,0.001,-0.001,0.004,0.012,0.6,7.04,1.89,9.53
NSRD0798,Comp 5,DTR,Tails,N9741XD21,11-084,1.341437439,51.0301441,,,6.914125648,12.55036107,,11.30766866,1.470250165,,13.79881834,,0,1.587194571,,,,,100,84,NSRD0798 Comp 5 53 Tails,44710980027,NSRD0798,Comp 5, -53um ,DTR Tails,1.2,10.94,61.16,2.814,0.118,0.79,3.529,0.217,0.135,3.33,1.776,0.092,0.006,0.001,0.002,0.007,0.001,0.024,-0.001,0.002,0.004,0.001,-0.001,0.004,0.014,0.44,5.92,3.08,9.44
NSRD0798,Comp 6,DTR,Tails,N9741XD21,12-085,3.990729474,48.97374314,,,0,14.04646253,,9.229398998,1.080392134,,21.50203172,,0,1.177242004,,,,,100,85,NSRD0798 Comp 6 53 Tails,44710980028,NSRD0798,Comp 6, -53um ,DTR Tails,1,14.9,58.49,2.242,0.094,0.531,3.042,0.15,0.178,3.13,0.698,0.108,0.005,0.001,0.002,0.004,0.001,0.013,-0.001,0.002,0.005,0.001,-0.001,0.004,0.011,0.72,6.38,2.47,9.57
NSRD0798,Comp 7,DTR,Tails,N9741XD21,13-086,4.321698207,40.15318532,,,0,21.25682423,,5.00946371,0.886754591,,28.37207394,,0,0,,,,,100,86,NSRD0798 Comp 7 53 Tails,44710980029,NSRD0798,Comp 7, -53um ,DTR Tails,1.2,20.11,52.05,2.373,0.102,0.513,1.479,0.118,0.144,2.96,0.579,0.14,0.005,0.001,0.003,0.003,0.001,0.01,-0.001,0.002,0.006,0.001,-0.001,0.004,0.01,1.39,8.07,0.89,10.35
NSRD0798,Comp 8,DTR,Tails,N9741XD21,14-087,3.950704125,39.56900016,,,0,22.24592683,,2.962142126,0.807104745,,30.46512202,,0,0,,,,,100,87,NSRD0798 Comp 8 53 Tails,44710980030,NSRD0798,Comp 8, -53um ,DTR Tails,1.1,20.43,51.88,2.443,0.097,0.532,1.155,0.149,0.108,2.96,0.633,0.151,0.005,0.002,0.002,0.002,-0.001,0.007,-0.001,0.002,0.005,-0.001,-0.001,0.002,0.005,1.47,8.07,0.47,10.01
NSRD0798,Comp 9,DTR,Tails,N9741XD21,15-088,5.081347103,33.34557684,,,0,21.22685538,,5.529071009,0.602907669,,34.214242,,0,0,,,,,100,88,NSRD0798 Comp 9 53 Tails,44710980031,NSRD0798,Comp 9, -53um ,DTR Tails,1,22.3,47.48,3.091,0.135,0.445,1.704,0.137,0.251,3.02,0.747,0.16,0.006,0.002,0.003,0.004,-0.001,0.012,0.001,0.007,0.009,0.001,-0.001,0.004,0.01,1.16,8.04,1.03,10.23
NSRD0798,Comp 10,DTR,Tails,N9741XD21,16-089,5.960427845,40.88994742,,,0,14.15402922,,7.841316507,0.6653427,,30.48893631,,0,0,,,,,100,89,NSRD0798 Comp 10 53 Tails,44710980032,NSRD0798,Comp 10, -53um ,DTR Tails,1,18.6,53.1,3.052,0.132,0.451,2.662,0.147,0.186,2.97,0.716,0.152,0.006,0.001,0.001,0.004,-0.001,0.008,-0.001,0.006,0.008,0.001,-0.001,0.004,0.011,1.08,6.13,2,9.21
NSRD0800,Comp 4,DTR,Feed,N9646XD21,1-0055,4.495556084,38.13728005,,,3.285466479,10.26441919,0.332441918,5.099233902,30.84550458,3.402070983,3.562669227,,0,0.575357593,,,,,100,55,NSRD0800 Comp 4 53 Feed,44718000001,NSRD0800,Comp 4, -53um ,DTR Feed,30.5,32.14,41.47,2.146,0.093,0.474,1.284,0.079,0.042,2.24,0.891,0.106,0.005,-0.001,0.003,0.004,0.001,0.02,0.002,0.016,0.007,0.001,-0.001,0.004,0.013,0.34,4,0.45,4.79
NSRD0800,Comp 4,DTR,Feed,N9646XD21,1-0055,4.495556084,38.13728005,,,3.285466479,10.26441919,0.332441918,5.099233902,30.84550458,3.402070983,3.562669227,,0,0.575357593,,,,,100,55,NSRD0800 Comp 4 53 Feed,44718000212,NSRD0800,Comp 4, -53um ,R-'DTR Feed,,32.13,41.5,2.081,0.094,0.476,1.297,0.083,0.046,2.26,0.862,0.083,0.005,-0.001,-0.001,0.004,0.004,0.026,0.003,0.018,0.008,0.001,0.001,0.004,0.008,0.21,4.12,0.54,4.87
NSRD0800,Comp 5,DTR,Feed,N9646XD21,2-0056,9.472209669,33.83789619,,,6.332254802,12.03091354,0.660501649,3.90779305,23.3885838,0.77738768,8.339197482,,0.460067125,0.793195016,,,,,100,56,NSRD0800 Comp 5 53 Feed,44718000002,NSRD0800,Comp 5, -53um ,DTR Feed,23.2,28.11,43.3,4.284,0.194,0.415,1.05,0.079,0.37,2.77,1.812,0.095,0.007,0.001,0.004,0.004,-0.001,0.039,0.006,0.035,0.013,0.001,-0.001,0.005,0.012,0.28,4.59,0.47,5.34
NSRD0800,Comp 5,DTR,Feed,N9646XD21,2-0056,9.472209669,33.83789619,,,6.332254802,12.03091354,0.660501649,3.90779305,23.3885838,0.77738768,8.339197482,,0.460067125,0.793195016,,,,,100,56,NSRD0800 Comp 5 53 Feed,44718000213,NSRD0800,Comp 5, -53um ,R-'DTR Feed,,28.12,43.04,4.24,0.197,0.417,1.1,0.094,0.326,2.81,1.758,0.065,0.008,-0.001,-0.001,0.005,0.006,0.041,0.007,0.039,0.017,0.001,0.003,0.006,0.01,0.23,4.71,0.44,5.38
NSRD0800,Comp 6,DTR,Feed,N9646XD21,3-0057,13.52774024,30.12377523,,,16.61637998,10.42073073,1.054422816,3.811768655,13.74278117,0,10.70240117,,0,0,,,,,100,57,NSRD0800 Comp 6 53 Feed,44718000003,NSRD0800,Comp 6, -53um ,DTR Feed,14.9,22.86,47.12,6.44,0.289,0.272,1.132,0.094,0.308,2.92,2.882,0.108,0.01,-0.001,0.005,0.006,0.004,0.063,0.008,0.051,0.019,0.002,0.001,0.007,0.012,0.4,4.37,0.63,5.4
NSRD0800,Comp 6,DTR,Feed,N9646XD21,3-0057,13.52774024,30.12377523,,,16.61637998,10.42073073,1.054422816,3.811768655,13.74278117,0,10.70240117,,0,0,,,,,100,57,NSRD0800 Comp 6 53 Feed,44718000214,NSRD0800,Comp 6, -53um ,R-'DTR Feed,,22.51,47.31,6.484,0.295,0.267,1.15,0.097,0.307,2.94,2.944,0.096,0.011,0.001,-0.001,0.006,0.005,0.064,0.008,0.053,0.019,0.002,0.002,0.007,0.013,0.4,4.28,0.69,5.37
NSRD0800,Comp 8,DTR,Feed,N9646XD21,4-0058,14.92772145,30.91532331,,,12.63506292,12.6581681,0.943957337,3.494451906,10.56105607,0.620681811,11.69985999,,0.479478704,1.064238396,,,,,100,58,NSRD0800 Comp 8 53 Feed,44718000004,NSRD0800,Comp 8, -53um ,DTR Feed,11.8,22.08,47.43,6.301,0.303,0.309,1.035,0.065,0.37,3.28,2.455,0.122,0.011,0.001,0.005,0.006,0.002,0.06,0.009,0.062,0.021,0.002,-0.001,0.007,0.009,0.53,5.16,0.73,6.42
NSRD0800,Comp 8,DTR,Feed,N9646XD21,4-0058,14.92772145,30.91532331,,,12.63506292,12.6581681,0.943957337,3.494451906,10.56105607,0.620681811,11.69985999,,0.479478704,1.064238396,,,,,100,58,NSRD0800 Comp 8 53 Feed,44718000215,NSRD0800,Comp 8, -53um ,R-'DTR Feed,,22.41,46.62,6.173,0.3,0.306,1.066,0.069,0.377,3.26,2.429,0.087,0.01,0.001,-0.001,0.006,0.004,0.06,0.01,0.07,0.028,0.002,0.002,0.007,0.011,0.44,5.06,0.83,6.33
NSRD0800,Comp 11,DTR,Feed,N9646XD21,5-0059,7.666150774,36.33779748,,,4.551642032,10.73296607,0.446781358,5.626727472,26.26392438,1.468429918,5.917333804,,0.380211599,0.608035118,,,,,100,59,NSRD0800 Comp 11 53 Feed,44718000005,NSRD0800,Comp 11, -53um ,DTR Feed,26.6,29.5,43.02,3.231,0.147,0.381,1.255,0.066,0.293,2.84,1.13,0.126,0.006,-0.001,0.004,0.004,0.003,0.03,0.004,0.026,0.011,0.001,-0.001,0.005,0.01,0.15,4.38,0.56,5.09
NSRD0800,Comp 11,DTR,Feed,N9646XD21,5-0059,7.666150774,36.33779748,,,4.551642032,10.73296607,0.446781358,5.626727472,26.26392438,1.468429918,5.917333804,,0.380211599,0.608035118,,,,,100,59,NSRD0800 Comp 11 53 Feed,44718000216,NSRD0800,Comp 11, -53um ,R-'DTR Feed,,29.01,42.89,3.192,0.146,0.383,1.284,0.082,0.261,2.88,1.135,0.103,0.006,-0.001,-0.001,0.003,0.004,0.03,0.004,0.029,0.013,0.001,-0.001,0.004,0.008,0.14,4.3,0.6,5.04
NSRD0800,Comp 15,DTR,Feed,N9646XD21,6-0060,5.855845022,33.85871912,,,5.468423276,11.61695428,0.598335852,5.095638455,29.38818139,1.504467685,5.886097431,,0,0.727337498,,,,,100,60,NSRD0800 Comp 15 53 Feed,44718000006,NSRD0800,Comp 15, -53um ,DTR Feed,29.3,31.11,40.52,2.98,0.134,0.384,1.389,0.087,0.169,2.56,1.294,0.128,0.006,-0.001,0.003,0.004,0.004,0.024,0.004,0.027,0.012,0.001,-0.001,0.004,0.016,0.37,4.39,0.48,5.24
NSRD0800,Comp 15,DTR,Feed,N9646XD21,6-0060,5.855845022,33.85871912,,,5.468423276,11.61695428,0.598335852,5.095638455,29.38818139,1.504467685,5.886097431,,0,0.727337498,,,,,100,60,NSRD0800 Comp 15 53 Feed,44718000217,NSRD0800,Comp 15, -53um ,R-'DTR Feed,,30.89,40.83,2.995,0.134,0.378,1.391,0.084,0.154,2.56,1.305,0.114,0.006,-0.001,-0.001,0.004,0.004,0.026,0.004,0.032,0.015,0.001,-0.001,0.004,0.008,0.17,4.44,0.64,5.25
NSRD0801,Comp 3,DTR,Feed,N9606XD21,7-0040,4.002792003,39.51518041,,,3.018381058,11.81796392,0.309042909,5.658335221,27.43337859,2.979219027,4.929904977,0,0,0.335801882,,,,,100,40,NSRD0801 Comp 3 53 Feed,44711010001,NSRD0801,Comp 3, -53um ,DTR Feed,26,30.81,42.32,2.305,0.096,0.267,1.828,0.108,0.156,2.04,0.846,0.072,0.002,0.001,0.003,0.001,-0.001,0.007,0.004,0.019,0.006,-0.001,-0.001,0.003,0.008,0.26,4.52,0.86,5.64
NSRD0801,Comp 4,DTR,Feed,N9606XD21,8-0041,4.369439421,37.79872383,,,1.895159037,12.01050408,0.485157937,7.481074871,28.33365667,1.201494655,5.881520435,0,0,0.543269067,,,,,100,41,NSRD0801 Comp 4 53 Feed,44711010002,NSRD0801,Comp 4, -53um ,DTR Feed,28.4,31.65,41.29,1.869,0.082,0.355,1.988,0.106,0.163,1.92,0.698,0.059,0.001,0.001,0.001,-0.001,-0.001,0.004,0.002,0.016,0.006,-0.001,-0.001,0.002,0.008,0.26,4.68,0.99,5.93
NSRD0801,Comp 5,DTR,Feed,N9606XD21,9-0042,4.867792736,38.64127411,,,0.922385763,14.42587843,0.861508633,5.197083123,22.6135314,1.463531794,9.717523251,0,0.399165839,0.890324924,,,,,100,42,NSRD0801 Comp 5 53 Feed,44711010003,NSRD0801,Comp 5, -53um ,DTR Feed,22.3,29.17,43.79,2.501,0.103,0.305,1.494,0.106,0.291,2.32,0.805,0.079,0.002,0.001,0.002,0.001,-0.001,0.011,0.002,0.021,0.007,-0.001,-0.001,0.003,0.008,0.28,5.27,0.66,6.21
NSRD0801,Comp 6,DTR,Feed,N9606XD21,10-0043,8.724823627,33.0463315,,,3.992578919,17.27006032,1.539200656,5.777407815,12.18735219,0,16.10992341,0,0.89647138,0.455850175,,,,,100,43,NSRD0801 Comp 6 53 Feed,44711010004,NSRD0801,Comp 6, -53um ,DTR Feed,12.4,25.38,44.2,3.758,0.149,0.368,1.798,0.124,0.474,3.06,1.079,0.098,0.003,0.001,0.001,0.001,-0.001,0.013,0.003,0.03,0.012,-0.001,-0.001,0.004,0.009,0.5,6.78,1.1,8.38
NSRD0801,Comp 7,DTR,Feed,N9606XD21,11-0044,10.11415888,36.57327077,,,5.437644568,13.42002912,1.210369974,5.196776081,10.92732879,0,15.5178849,0,1.30060596,0.301930952,,,,,100,44,NSRD0801 Comp 7 53 Feed,44711010005,NSRD0801,Comp 7, -53um ,DTR Feed,11.6,23.43,48.14,4.382,0.177,0.289,1.538,0.118,0.703,2.96,1.248,0.1,0.003,0.001,0.004,0.001,0.001,0.012,0.004,0.036,0.013,0.001,-0.001,0.005,0.009,0.44,5.23,1.16,6.83
NSRD0801,Comp 8,DTR,Feed,N9606XD21,12-0045,4.969568743,34.34164339,,,2.028616628,13.67070128,0.489342201,5.071193347,25.06350821,0,13.48576708,0,0.395125205,0.484533925,,,,,100,45,NSRD0801 Comp 8 53 Feed,44711010006,NSRD0801,Comp 8, -53um ,DTR Feed,24.6,30.42,40.93,2.383,0.097,0.322,1.877,0.109,0.128,2.69,0.811,0.088,0.002,-0.001,0.003,-0.001,0.002,0.008,0.003,0.021,0.011,-0.001,-0.001,0.004,0.01,0.38,5.36,0.99,6.73
GVRD0268,Comp 2,DTR,Feed,N9606XD21,13-0046,0.792037549,41.68101762,,,0,21.13397451,0,0,30.05425561,5.771883428,0,0.566831287,0,0,,,,,100,46,GVRD0268 Comp 2 53 Feed,,,,,,,,,,,,,,,,,,,,,,,,,,,,,,,,,,
GVRD0268,Comp 3,DTR,Feed,N9606XD21,14-0047,2.693248619,41.32914374,,,0,22.13468474,0,0,31.6084102,1.461720152,0,0.252470644,0.520321909,0,,,,,100,47,GVRD0268 Comp 3 53 Feed,,,,,,,,,,,,,,,,,,,,,,,,,,,,,,,,,,
GVRD0268,Comp 4,DTR,Feed,N9606XD21,15-0048,5.115085373,40.00088847,,,0,14.98801141,0,0,37.48370453,1.96206175,0,0,0.450248461,0,,,,,100,48,GVRD0268 Comp 4 53 Feed,,,,,,,,,,,,,,,,,,,,,,,,,,,,,,,,,,
GVRD0268,Comp 5,DTR,Feed,N9606XD21,16-0049,8.013074897,40.58117626,,,0,25.06141973,0,0,25.8391168,0,0.50521231,0,0,0,,,,,100,49,GVRD0268 Comp 5 53 Feed,,,,,,,,,,,,,,,,,,,,,,,,,,,,,,,,,,
GVRD0268,Comp 6,DTR,Feed,N9606XD21,17-0050,2.126643302,39.97737571,,,0,16.17359706,0,0,34.58497725,5.759725134,0,0.586408483,0.549752467,0.241520602,,,,,100,50,GVRD0268 Comp 6 53 Feed,,,,,,,,,,,,,,,,,,,,,,,,,,,,,,,,,,
GVRD0268,Comp 7,DTR,Feed,N9606XD21,18-0051,1.277883471,39.30122445,,,0,13.44994693,0,0,37.96930099,7.434185672,0,0.409088218,0,0.158370265,,,,,100,51,GVRD0268 Comp 7 53 Feed,,,,,,,,,,,,,,,,,,,,,,,,,,,,,,,,,,
GVRD0268,Comp 8,DTR,Feed,N9606XD21,19-0052,1.696960249,38.17968783,,,0,9.47939317,0,5.269693333,38.73982022,6.242543348,0,0.210358731,0,0.181543116,,,,,100,52,GVRD0268 Comp 8 53 Feed,,,,,,,,,,,,,,,,,,,,,,,,,,,,,,,,,,
GVRD0268,Comp 9,DTR,Feed,N9606XD21,20-0053,3.839467,37.7708709,,,0,13.44384025,0,5.82631847,35.03221751,4.012538138,0,0.074747723,0,0,,,,,100,53,GVRD0268 Comp 9 53 Feed,,,,,,,,,,,,,,,,,,,,,,,,,,,,,,,,,,
NSRD0797,Comp 3,DTR,Feed,N9519XD21,2-710017 ,8.450291458,33.13708344,0,0,0,18.71488536,0.520048509,1.925624794,28.45586127,0.963092001,7.833113169,,,,,,,,100,710017,NSRD0797 Comp 3 53 Feed,44710970001,NSRD0797,Comp 3, -53um ,DTR Feed,29.4,33.34,37.87,2.027,0.091,0.493,0.792,0.093,0.096,3.26,0.186,0.055,0.004,0.001,0.004,0.003,0.002,0.01,0.002,0.012,0.006,0.001,-0.001,0.005,0.009,0.64,6.57,-0.17,7.04
NSRD0797,Comp 4,DTR,Feed,N9519XD21,4-710018 ,2.899365112,35.09941296,0,0,1.150150499,13.0713445,0,4.680338728,33.91985165,1.218339035,7.961197513,,,,,,,,100,710018,NSRD0797 Comp 4 53 Feed,44710970002,NSRD0797,Comp 4, -53um ,DTR Feed,36.4,34.11,38.99,1.061,0.048,0.619,1.389,0.091,0.022,2.65,0.283,0.055,0.002,-0.001,0.004,0.002,-0.001,0.005,-0.001,0.006,0.002,-0.001,-0.001,0.003,0.008,0.32,4.51,0.55,5.38
NSRD0797,Comp 8,DTR,Feed,N9519XD21,10-710019 ,4.191271423,33.95259334,0,0,0,13.88881776,0.445173694,2.945795516,35.43675765,1.256503328,7.883087295,,,,,,,,100,710019,NSRD0797 Comp 8 53 Feed,44710970003,NSRD0797,Comp 8, -53um ,DTR Feed,36.1,35.24,38.04,1.361,0.059,0.558,0.996,0.098,0.045,2.72,0.284,0.066,0.003,-0.001,0.004,0.003,0.002,0.012,0.002,0.008,0.003,-0.001,-0.001,0.004,0.008,0.36,4.66,0.03,5.05
