Repository: fmgben/IBStilpnomelane

This repository is related to Normative mineralogy at Iron Bridge
with special attention paid to the modelling of recovery and hardness.

File: src/reference/xrd_and_assay.csv (part 1 of 3)
Chlorite group,Quartz,Pyroxene,Plagioclase,K-Feldspar,Calcite group - Siderite,Calcite group,Dolomite group,Spinel group,Hematite group,Stilpnomelane,Mica group,Pyrite,Rutile group,Goethite,Smectite group,Sepiolite,Kaolinite-serpentine group,Birnessite,Fe3O4,Fe,SiO2,Al2O3,TiO2,Mn,CaO,P,S,MgO,K2O,Na2O,Zn,As,Cl,Cu,Pb,Ba,V,Cr,Ni,Co,Sn,Zr,Sr,LOI371,LOI650,LOI1000,LOI
3.125147317737673,41.90805845671122,,0,,12.352205550657459,,0,26.61859917424924,12.918897067195983,,0,,0.4144325718630976,2.662659861585335,0,0,0,,25,35.2,39.7,1.399,0.061,0.561,0.435,0.123,0.057,1.8,0.35,0.027,0.004,0.001,-0.001,0.002,0.002,0.004,0.003,0.01,0.008,0.001,0.001,0.001,0.007,0.49,4.33,-0.08,4.74
4.7388972878871165,37.63546486683914,,0,,14.304989445435442,,0.9869826808051239,39.67078768560242,1.519339273874934,,0,,0.6851332203586008,0,0,0.4584055391972172,0,,36.7,35.61,37.45,1.728,0.077,0.573,0.586,0.092,0.067,2.36,0.515,0.035,0.004,0.001,-0.001,0.002,0.002,0.007,0.003,0.011,0.008,0.002,-0.001,0.001,0.009,0.11,5.28,-0.34,5.05
4.396625847237467,40.25839082272277,,0,,13.365651584980634,,1.552856968,38.76169798692413,1.114273598,,0,,0.3757021224916145,0,0,0.17480106911855262,0,,37.7,35.04,39.61,1.142,0.05,0.602,0.789,0.101,0.034,1.98,0.256,0.035,0.004,0.001,0.001,0.002,0.002,0.004,0.003,0.009,0.006,-0.001,-0.001,0.001,0.008,0.08,5.11,-0.45,4.74
6.447607457136888,35.386724458681286,,0,,20.94221312573319,,1.7713362326403486,33.73726200233968,0.8744844854729893,,0,,0.8403722379956177,0,0,0,0,,33.3,35.67,35.33,1.454,0.065,0.619,0.713,0.104,0.075,2.41,0.309,0.068,0.004,0.001,-0.001,0.002,0.001,0.006,0.002,0.01,0.007,0.001,-0.001,0.001,0.008,0.33,7.31,-0.35,7.29
3.0177465221263655,34.71469607223279,,2.3839139340806157,,29.18648583929939,,1.1629778825517816,27.815740252315337,0.9619508144403965,,0,,0.7564886829533223,0,0,0,0,,26.9,34.44,34.82,1.278,0.052,0.6,0.667,0.099,0.055,2.25,0.353,0.195,0.003,0.001,-0.001,0.002,-0.001,0.003,-0.001,0.009,0.006,0.001,-0.001,-0.001,0.008,2.22,8.01,-0.23,10.00
2.6873170812443576,37.76141664839236,,0,,20.40071529,,2.137790759712785,34.69101086214553,1.8552616074753419,,0,,0.46648775516792007,0,0,0,0,,32.5,35.36,36.67,1.103,0.049,0.589,0.789,0.08,0.024,2.02,0.291,0.214,0.004,0.001,0.001,0.004,0.003,0.004,0.001,0.008,0.005,0.001,0.001,0.002,0.011,0.27,7.21,-0.31,7.17
6.604878306768875,64.42303770261948,,0,,19.025748106557216,,0,0,5.182272781967061,,0,,1.0249395252608327,3.739123577,0,0,0,,1.2,15.78,60.81,2.152,0.088,0.836,0.675,0.193,0.088,2.72,0.548,0.022,0.015,-0.001,0.002,0.009,0.004,0.007,0.004,0.003,0.005,0.001,0.002,0.001,0.013,1.03,7.14,0.33,8.50
9.052928261111838,60.54211819005872,,0,,24.126307921476254,,2.0852202624450538,0,1.6332165684571316,,0,,1.307668139874585,0,0,1.2525406565764257,0,,1.2,13.56,59.51,2.802,0.112,0.922,0.962,0.147,0.107,3.85,0.813,0.034,0.009,-0.001,-0.001,0.009,0.004,0.016,0.001,0.004,0.01,0.001,0.001,0.001,0.013,0.47,9.76,0.24,10.47
7.028610496449253,65.98740147858369,,0,,21.405770126378812,,3.167076863,0,1.097500360529666,,0,,0.836763315,0,0,0.47687735978781537,0,,1,12.06,64.15,1.854,0.077,0.96,1.265,0.166,0.054,3.17,0.422,0.041,0.008,-0.001,-0.001,0.01,0.006,0.012,0.002,0.002,0.005,0.001,0.002,0.001,0.016,0.38,9.36,0.21,9.95
7.579603577048181,55.84977382663321,,0,,32.41726963934727,,1.965712845913323,0,1.3032660114256043,,0,,0.8843740996324259,0,0,0,0,,1.2,16.6,53.54,2.252,0.093,0.929,1.109,0.164,0.118,3.7,0.472,0.073,0.01,-0.001,0.001,0.009,0.002,0.009,-0.001,0.002,0.006,0.001,0.001,-0.001,0.012,0.61,12.18,0.22,13.01
3.662715848298998,49.37285572424173,,3.2040295503135403,,40.08946033739256,,1.5305504559203864,0,1.2395857295197317,,0,,0.900802354,0,0,0,0,,0.9,19.52,48.64,1.809,0.069,0.821,0.924,0.137,0.078,3.1,0.498,0.255,0.014,0.001,0.001,0.007,0.003,0.005,-0.001,0.002,0.005,0.001,-0.001,0.001,0.013,6.19,8.62,0.2,15.01
3.516139451592046,55.640547317921545,,3.4767892382084895,,30.496207637060397,,3.2620247061135013,0,2.949131060334123,,0,,0.6591605887698992,0,0,0,0,,1.3,16.68,55.01,1.694,0.069,0.867,1.215,0.118,0.035,3.07,0.434,0.276,0.005,0.001,0.001,0.005,0.002,0.005,-0.001,0.001,0.003,0.001,-0.001,0.001,0.012,0.74,11.77,0.2,12.71
3.6790616596900896,39.35672772826809,,0.5508167060679249,,22.361066853194508,,0.8081006327147995,27.50089620362877,5.3883060940766345,,0.35502412235918357,,0,0,0,0,0,,27.81,34.61,37.2,1.271,0.06,0.456,0.799,0.109,0.103,1.86,0.142,0.045,0.003,0.001,0.007,-0.001,-0.001,-0.001,-0.001,0.013,0.003,-0.001,-0.001,0.003,0.009,1.06,6.74,-0.02,7.78
5.228799076821921,41.84336495970657,,0,,19.728158829109603,,1.425019901821068,27.218719498285367,4.358709187527038,,0.1972285467284311,,0,0,0,0,0,,26.43,32.79,40.07,1.529,0.064,0.402,0.879,0.116,0.126,1.89,0.107,0.022,0.002,0.001,0.005,0.002,-0.001,-0.001,0.001,0.013,0.002,-0.001,-0.001,0.003,0.009,0.61,6.5,0.05,7.16
6.091997243682289,40.55201613087787,,0,,20.523562136545156,,1.6790871209136027,25.54151923680787,4.313068075,,1.2987500559958702,,0,0,0,0,0,,26.23,32.32,40.37,1.583,0.066,0.472,0.789,0.102,0.114,2.07,0.15,0.034,0.002,0.002,0.003,0.001,-0.001,-0.001,0.001,0.011,0.001,-0.001,-0.001,0.003,0.009,0.48,6.93,0.04,7.45
2.9668940631091236,41.305382047591046,,0,,18.637692245892172,,2.2595656080876916,25.87772183585529,7.569047074575423,,1.3836971248892567,,0,0,0,0,0,,25.74,33.45,40.12,0.982,0.038,0.455,0.902,0.116,0.089,1.79,0.133,0.017,0.002,0.002,0.001,0.001,-0.001,-0.001,-0.001,0.009,-0.001,-0.001,-0.001,0.003,0.005,0.45,6.36,0.11,6.92
2.926525129535423,41.813305698017714,,0,,18.945296273897302,,1.9118705688622153,29.968355984738558,4.0243009002729435,,0.4103454446758425,,0,0,0,0,0,,29.59,33.68,39.97,0.999,0.048,0.447,0.927,0.122,0.064,1.63,0.172,0.016,0.002,0.001,0.003,-0.001,0.001,-0.001,-0.001,0.007,-0.001,-0.001,-0.001,0.003,0.01,0.5,6.17,0.04,6.71
6.989673565586971,40.98623479,,0,,24.658528230118687,,1.3566264342408687,24.57873136897542,1.3886797625003184,,0.041525849,,0,0,0,0,0,,25.05,31.48,40.16,1.6,0.066,0.528,0.726,0.091,0.351,2.29,0.133,0.015,0.003,0.001,0.002,0.001,0.001,-0.001,0.001,0.015,-0.001,-0.001,-0.001,0.004,0.01,0.09,8.41,0.38,8.88
4.751477318709346,53.876783002472365,,0,,30.258756910901575,,2.4258078211916683,0,7.207731341563616,,1.479443605161422,,0,0,0,0,0,,0.86,20.18,51.59,1.75,0.071,0.612,1.084,0.151,0.147,2.51,0.198,0.053,0.004,0.001,0.001,0.008,-0.001,-0.001,-0.001,0.004,-0.001,-0.001,-0.001,0.003,0.005,1.9,9.68,0.54,12.12
7.792155079947535,56.97001694413859,,0,,26.389531725664547,,2.669209087578844,0,5.359619413167414,,0.8194677495030563,,0,0,0,0,0,,0.98,18.39,54.99,2.082,0.089,0.543,1.185,0.16,0.177,2.55,0.149,0.024,0.006,0.002,0.001,0.008,0.001,-0.001,-0.001,0.005,0.001,0.001,-0.001,0.004,0.009,0.26,9.97,0.79,11.02
7.341962077123772,57.66558325425599,,0,,25.847902903750377,,2.1045188778458166,0,5.594010764872133,,1.4460221221519214,,0,0,0,0,0,,0.86,18.09,55.52,2.142,0.087,0.619,1.037,0.137,0.154,2.73,0.203,0.034,0.007,0.001,-0.001,0.008,0.001,0.004,0.002,0.011,0.003,0.001,-0.001,0.005,0.01,0.28,9.96,0.78,11.02
3.8890337950534057,58.31321131826912,,0,,24.325895403030223,,2.770054845907451,0,9.434425414034589,,1.2673792237052202,,0,0,0,0,0,,1.11,19.48,54.83,1.39,0.065,0.599,1.199,0.153,0.123,2.39,0.195,0.022,0.004,0.001,0.004,0.007,-0.001,-0.001,-0.001,0.006,0.001,-0.001,-0.001,0.003,0.008,0.34,9.45,0.82,10.61
3.718454073922456,59.97158338086262,,0,,26.154259855557125,,3.4209849749081656,0,5.6283012574813105,,1.1064164572683268,,0,0,0,0,0,,0.98,17.02,57.99,1.476,0.061,0.62,1.302,0.173,0.094,2.29,0.25,0.018,0.004,0.001,0.001,0.008,-0.001,0.003,-0.001,0.004,-0.001,-0.001,-0.001,0.004,0.011,0.21,9.83,0.88,10.92
7.544170175532253,56.42207198803023,,0,,32.035067418515844,,2.3157069187292407,0,1.5870366670134968,,0.095946832,,0,0,0,0,0,,0.98,17.8,53.24,2.084,0.082,0.679,0.946,0.119,0.463,2.98,0.173,0.015,0.005,0.001,0.003,0.008,-0.001,0.002,-0.001,0.012,0.007,-0.001,-0.001,0.004,0.009,0.24,11.49,1.12,12.85
4.175158964233093,41.882972679260156,,0,,11.065130092942072,,0,31.224192008338544,9.184870932750734,,0,,0.39814232020351115,2.0695330022718825,0,0,0,,31.03,35.75,39.58,1.348,0.068,0.63,0.562,0.139,0.096,1.5,0.244,0.012,0.003,0.001,-0.001,-0.001,-0.001,0.004,0.008,0.009,-0.001,0.001,-0.001,0.003,0.005,0.25,3.65,-0.08,3.82
7.921781377789704,35.260310297062695,,0,,19.767837928422715,,0,27.899019109795983,1.4450266843382313,,0,,0.3897088625664752,0,0,7.316315740024195,0,,29.2,33.36,38.94,1.745,0.077,0.497,0.505,0.134,0.125,2.42,0.191,0.03,0.003,0.001,0.002,0.002,0.001,0.005,0.002,0.013,-0.001,-0.001,-0.001,0.004,0.009,0.16,7.08,-0.08,7.16
6.649827598911559,39.39680661910213,,0,,21.033989090631007,,0,30.03690862030834,1.1609577403817632,,0,,0,0,0,1.7215103306652109,0,,32.58,35.38,37.23,1.713,0.084,0.568,0.541,0.146,0.132,1.98,0.05,0.016,0.004,0.001,0.001,0.001,0.002,-0.001,0.002,0.015,0.007,0.002,-0.001,0.004,0.01,0.14,6.45,-0.12,6.47
6.276514755855521,40.16146005376404,,0,,15.793052471162921,,0,35.29917719929357,1.0397207919486071,,0,,0.4288384174192466,1.001236310556089,0,0,0,,32.29,34.05,40.47,1.928,0.086,0.59,0.376,0.096,0.152,1.74,0.19,0.012,0.004,0.001,0.001,0.002,-0.001,0.004,0.002,0.024,0.015,-0.001,-0.001,0.003,0.006,0.16,5.12,-0.07,5.21
2.5514351988402817,39.14358120472751,,0,,12.086136268568408,,4.3330467092823985,36.72940963424353,4.459821147,,0.091598414,,0.6049714236031019,0,0,0,0,,34.41,35.17,38.85,1.033,0.048,0.602,1.275,0.113,0.047,1.76,0.309,0.014,0.003,0.001,0.019,0.001,-0.001,-0.001,-0.001,0.009,0.001,0.001,-0.001,0.003,0.008,-0.05,4.3,0.62,4.87
3.0382449497226984,37.02071546511829,,0,,11.09897072566786,,4.662410666480244,37.86615453576702,5.394155584831049,,0.093001686,,0.826346386,0,0,0,0,,35.67,35.7,38.6,1.154,0.049,0.599,1.267,0.12,0.099,1.83,0.405,0.012,0.002,0.001,0.004,0.001,-0.001,-0.001,-0.001,0.013,0.009,0.001,-0.001,0.003,0.009,-0.07,3.72,0.54,4.19
7.211707679520315,65.49079322855383,,0,,16.859569329002003,,0,0,6.747206194290356,,0,,0.6165408642522391,3.074182704381248,0,0,0,,0.89,15.56,62.27,2.089,0.083,0.953,0.653,0.202,0.138,2.26,0.387,0.018,0.004,0.001,-0.001,0.007,-0.001,0.005,-0.001,0.012,0.008,-0.001,-0.001,0.003,0.006,0.58,6.45,0.64,7.67
9.919039440751625,51.96678088315626,,0,,27.655648115939645,,0,1.0306643786226044,0.9159571742211071,,0,,0.3219999720731972,0,0,8.189910035235563,0,,0.89,16.72,55.89,2.492,0.1,0.686,0.66,0.178,0.188,3.35,0.25,0.045,0.005,0.001,0.001,0.005,-0.001,0.008,-0.001,0.003,0.003,0.001,-0.001,0.004,0.009,0.36,10.54,0.74,11.64
11.499695990310602,54.77994205,,0,,28.59863857,,0,0.8769881445586589,0.6789097684841956,,0,,0,0,0,3.5658254748489298,0,,1.02,16.62,55.92,2.579,0.106,0.836,0.804,0.217,0.199,2.97,0.071,0.031,0.007,0.001,-0.001,0.008,-0.001,-0.001,-0.001,0.008,0.002,0.001,-0.001,0.004,0.009,0.4,10.47,0.6,11.47
11.856384081036511,62.02346481,,0,,23.425326364457643,,0,0.8750437535497122,1.1703529994245323,,0,,0.6494279962997986,0,0,0,0,,1.29,14.83,60.89,2.848,0.117,0.86,0.549,0.139,0.226,2.55,0.286,0.039,0.005,0.001,0.001,0.007,-0.001,0.008,-0.001,0.004,0.005,0.001,-0.001,0.005,0.011,0.47,8.38,0.7,9.55
3.7447254266749725,64.09555138158018,,0,,18.202053651210726,,6.362171428931443,0.7962144371350881,5.9803750664921695,,0.33317520359975544,,0.4857334043756626,0,0,0,0,,1.15,13.98,61.86,1.613,0.062,0.906,1.912,0.167,0.075,2.67,0.477,0.023,0.003,0.001,-0.001,0.008,-0.001,0.005,-0.001,0.004,-0.001,-0.001,-0.001,0.003,0.008,0.22,7.47,1.81,9.50
4.087843552648884,63.146713260316204,,0,,15.979962760316091,,7.3170039483354365,0.6709296185821475,7.395844567139268,,0.3551431086231541,,1.046559184038804,0,0,0,0,,1.15,13.99,61.88,1.795,0.071,0.914,1.931,0.179,0.158,2.81,0.63,0.022,0.004,0.001,-0.001,0.007,-0.001,0.005,-0.001,0.001,0.001,-0.001,-0.001,0.004,0.011,0.19,6.77,1.71,8.67
1.491278963,8.188971331239548,,0,,3.9781279717243105,,0,84.24750269226173,0,,0,,0,0,0,2.0941190420301123,0,,83.8,63.98,8.813,0.321,0.036,0.098,0.107,0.018,0.012,0.543,0.027,0.017,0.003,-0.001,0.002,0.003,0.001,-0.001,0.004,0.02,0.005,0.001,-0.001,0.002,0.004,-0.19,0,-1.38,-1.57
0.6638412015955644,8.032859452473398,,0,,1.7201556395257995,,0,86.75076955784718,0,,0,,0,0,0,2.832374148558074,0,,86.7,65,8.524,0.214,0.024,0.09,0.111,0.024,0.004,0.394,0.054,0.017,0.002,-0.001,0.002,0.003,0.001,0.003,0.003,0.016,0.005,0.001,-0.001,0.002,0.003,-0.31,-0.59,-1.42,-2.32
1.0279472011354547,8.780693207787552,,0,,1.980935744278745,,0,85.15037141011885,0,,0,,0,0,0,3.0600524366793853,0,,83.8,63.8,9.739,0.291,0.028,0.096,0.097,0.021,0.009,0.484,0.059,0.027,0.003,-0.001,0.003,0.004,0.001,-0.001,0.003,0.019,0.005,0.001,-0.001,0.001,0.004,-0.27,-0.47,-1.31,-2.05
0.7072525584756526,9.160588275106432,,0,,2.309180862244768,,0,84.72364707485258,0,,0,,0,0,0,3.0993312293205415,0,,83.7,63.61,9.741,0.269,0.028,0.11,0.139,0.027,0.005,0.465,0.096,0.022,0.003,-0.001,0.002,0.003,-0.001,-0.001,0.003,0.018,0.009,0.001,-0.001,0.001,0.003,-0.34,-0.5,-1.33,-2.17
0,7.397035119105554,,0,,1.0010286550135412,,0,89.6433665,0,,0,,0,0,0,1.9585697301688059,0,,87.5,65.02,8.452,0.23,0.021,0.082,0.116,0.023,0.003,0.331,0.151,0.023,0.003,-0.001,0.003,0.003,-0.001,0.002,0.003,0.016,0.008,0.002,-0.001,0.001,0.003,-0.41,-0.85,-1.35,-2.61
1.250786139,7.275487580813972,,0,,2.6532633304118276,,0,82.55927286086713,0,,0,,0,0,0,6.261190088797432,0,,82.5,62.99,10.01,0.497,0.048,0.102,0.111,0.024,0.021,0.642,0.119,0.03,0.003,-0.001,0.003,0.004,0.002,0.005,0.007,0.038,0.01,0.001,-0.001,0.003,0.003,-0.19,-0.33,-1.22,-1.74
0.5494941859887226,6.159282501,,0,,1.0735461460285536,,0,79.44143674330043,12.187172675487568,,0,,0.2918106067241511,0,0,0.2972571418436133,0,,74.85,66.9,5.533,0.416,0.036,0.041,0.063,0.012,0.005,0.189,0.229,0.03,0.005,-0.001,0.005,-0.001,0.001,0.005,0.008,0.098,0.016,0.002,-0.001,0.001,0.002,-0.3,-0.76,-1.18,-2.24
0.5494941859887226,6.159282501,,0,,1.0735461460285536,,0,79.44143674330043,12.187172675487568,,0,,0.2918106067241511,0,0,0.2972571418436133,0,,,65.58,6.944,0.483,0.034,0.048,0.069,0.013,0.009,0.213,0.284,0.037,0.006,-0.001,-0.001,0.002,0.001,0.01,0.008,0.078,0.015,0.002,-0.001,-0.001,0.001,-0.31,-0.61,-1.16,-2.08
0,6.234354402943287,,0,,0,,0,92.78488032266802,0.7580916151865355,,0,,0,0,0,0.22267365920215726,0,,83.27,66.18,6.892,0.44,0.034,0.053,0.097,0.014,0.006,0.268,0.249,0.037,0.004,-0.001,0.003,-0.001,0.001,0.007,0.007,0.081,0.016,0.002,-0.001,0.001,0.003,-0.42,-0.73,-1.35,-2.50
0,6.234354402943287,,0,,0,,0,92.78488032266802,0.7580916151865355,,0,,0,0,0,0.22267365920215726,0,,,65.75,7.013,0.439,0.031,0.052,0.094,0.013,0.008,0.247,0.25,0.044,0.005,-0.001,-0.001,0.002,-0.001,0.012,0.008,0.066,0.016,0.002,0.001,-0.001,-0.001,-0.45,-0.72,-1.33,-2.50
0.69976302,5.865143774906174,,0,,1.4566498640402055,,0,91.04161327363337,0.4999773334756446,,0,,0,0,0,0.4368527342415152,0,,85,66.92,6.19,0.297,0.027,0.053,0.082,0.011,0.005,0.29,0.115,0.018,0.003,-0.001,0.007,-0.001,0.002,0.005,0.005,0.05,0.009,0.002,0.001,-0.001,0.002,-0.43,-0.79,-1.29,-2.51
0.69976302,5.865143774906174,,0,,1.4566498640402055,,0,91.04161327363337,0.4999773334756446,,0,,0,0,0,0.4368527342415152,0,,,65.57,7.405,0.331,0.026,0.061,0.088,0.013,0.008,0.32,0.137,0.025,0.006,0.001,-0.001,0.003,0.001,0.009,0.006,0.043,0.012,0.002,0.003,-0.001,0.001,-0.44,-0.69,-1.29,-2.42
0,6.996797657426831,,0,,1.2505296529432102,,0,89.85709454292345,0.6038157238956892,,0,,0.3523583451927952,0,0,0.9394040776180284,0,,82.12,64.72,8.54,0.593,0.04,0.057,0.095,0.014,0.01,0.31,0.359,0.056,0.004,-0.001,0.003,-0.001,0.002,0.01,0.008,0.069,0.015,0.001,0.001,0.001,0.003,-0.42,-0.76,-1.27,-2.45
0,6.996797657426831,,0,,1.2505296529432102,,0,89.85709454292345,0.6038157238956892,,0,,0.3523583451927952,0,0,0.9394040776180284,0,,,64.61,8.352,0.576,0.038,0.055,0.092,0.014,0.012,0.287,0.349,0.059,0.007,-0.001,-0.001,0.004,0.002,0.015,0.008,0.058,0.013,0.003,0.004,-0.001,0.003,-0.45,-0.78,-1.26,-2.49
0.9788256202329011,6.773923128348339,,0,,0.9008453450729177,,0,90.29792852214929,0,,0,,0.41309208357150456,0,0,0.6353853006250583,0,,84.2,65.47,7.62,0.59,0.042,0.055,0.099,0.016,0.018,0.31,0.325,0.021,0.005,-0.001,0.009,-0.001,0.001,0.011,0.009,0.078,0.012,0.002,0.002,0.002,0.003,-0.4,-0.84,-1.26,-2.50
0.9788256202329011,6.773923128348339,,0,,0.9008453450729177,,0,90.29792852214929,0,,0,,0.41309208357150456,0,0,0.6353853006250583,0,,,64.66,8.19,0.608,0.039,0.056,0.098,0.016,0.018,0.313,0.351,0.025,0.007,0.001,-0.001,0.004,0.002,0.014,0.01,0.066,0.014,0.003,-0.001,0.001,0.002,-0.41,-0.81,-1.23,-2.45
1.3582596538547778,5.505994933742309,,0,,1.2745571486077194,,0,90.27082399288376,0,,0,,0.2490713084907918,0,0,1.341292962420623,0,,83.46,65.42,7.192,0.693,0.063,0.046,0.095,0.014,0.014,0.378,0.296,0.015,0.008,-0.001,-0.001,-0.001,0.002,0.009,0.015,0.182,0.013,0.001,-0.001,0.002,0.003,-0.25,-0.78,-1.32,-2.35
1.3582596538547778,5.505994933742309,,0,,1.2745571486077194,,0,90.27082399288376,0,,0,,0.2490713084907918,0,0,1.341292962420623,0,,,64.72,7.622,0.735,0.063,0.053,0.099,0.015,0.017,0.396,0.308,0.027,0.012,-0.001,-0.001,0.005,0.003,0.014,0.015,0.153,0.016,0.001,0.001,0.001,0.001,-0.33,-0.68,-1.27,-2.28
1.891320914,4.454079399250555,,0,,1.4428361194000614,,0,90.51657450346953,0,,0,,0,0,0,1.6951890643784409,0,,84.99,66.06,6.13,0.653,0.069,0.042,0.074,0.009,0.015,0.384,0.22,0.02,0.008,-0.001,0.002,-0.001,0.002,0.013,0.02,0.211,0.014,0.001,-0.001,0.001,0.003,-0.26,-0.75,-1.35,-2.36
1.891320914,4.454079399250555,,0,,1.4428361194000614,,0,90.51657450346953,0,,0,,0,0,0,1.6951890643784409,0,,,66.35,5.75,0.605,0.065,0.042,0.068,0.008,0.018,0.351,0.205,0.012,0.011,-0.001,-0.001,0.004,0.004,0.017,0.02,0.179,0.017,0.004,-0.001,0.002,0.003,-0.31,-0.81,-1.29,-2.41
2.498254610945882,7.4811445940273185,,0,,1.8470415525909054,,0,86.16239121188723,0,,0,,0.3065379414482776,0,0,1.7046300891003927,0,,85.6,65.09,7.662,0.706,0.058,0.046,0.104,0.012,0.017,0.382,0.28,0.016,0.007,-0.001,-0.001,-0.001,0.002,0.015,0.014,0.138,0.012,0.002,0.001,0.002,0.003,-0.24,-0.72,-1.36,-2.32
2.498254610945882,7.4811445940273185,,0,,1.8470415525909054,,0,86.16239121188723,0,,0,,0.3065379414482776,0,0,1.7046300891003927,0,,,65.79,6.265,0.685,0.057,0.045,0.098,0.012,0.016,0.35,0.281,0.031,0.01,-0.001,-0.001,0.005,0.005,0.022,0.016,0.119,0.014,0.003,-0.001,0.002,0.003,-0.34,-0.75,-1.26,-2.35
0.836237858,8.501156233815092,,0,,1.3796069026315159,,0,88.01058877385577,0.9124050600903362,,0,,0,0,0,0.3600051720460878,0,,81.6,64.78,8.33,0.384,0.029,0.074,0.099,0.016,0.006,0.31,0.191,0.026,0.004,-0.001,0.001,0.004,0.005,0.008,0.004,0.037,0.011,0.001,-0.001,-0.001,0.007,-0.38,-0.62,-1.27,-2.27
0.836237858,8.501156233815092,,0,,1.3796069026315159,,0,88.01058877385577,0.9124050600903362,,0,,0,0,0,0.3600051720460878,0,,,65.92,7.178,0.318,0.025,0.056,0.083,0.013,0.006,0.245,0.165,0.021,0.006,-0.001,-0.001,0.005,0.004,0.008,0.007,0.043,0.016,0.002,-0.001,0.001,0.003,-0.41,-0.8,-1.28,-2.49
2.1506286947281987,7.047734692861179,,0,,1.6028809173197487,,0,88.09617101887103,0,,0,,0,0,0,1.1025846762198301,0,,83.3,64.02,8.69,0.645,0.052,0.067,0.105,0.016,0.038,0.421,0.26,0.027,0.009,-0.001,0.001,0.004,0.009,0.015,0.011,0.092,0.014,0.001,-0.001,-0.001,0.009,-0.29,-0.68,-1.18,-2.15
2.1506286947281987,7.047734692861179,,0,,1.6028809173197487,,0,88.09617101887103,0,,0,,0,0,0,1.1025846762198301,0,,,65.59,7.058,0.514,0.044,0.048,0.087,0.013,0.024,0.312,0.205,0.019,0.008,-0.001,-0.001,0.005,0.005,0.011,0.013,0.097,0.017,0.002,0.004,0.001,0.003,-0.32,-0.87,-1.2,-2.39
1.7496132620664027,6.677484976899711,,0,,0.9225994634160842,,0,89.47644033122728,0,,0,,0,0,0,1.1738619663905245,0,,81.4,64.44,7.939,0.812,0.07,0.043,0.103,0.014,0.022,0.445,0.27,0.027,0.01,-0.001,0.001,0.004,0.004,0.011,0.014,0.146,0.013,0.003,-0.001,-0.001,0.004,-0.25,-0.75,-1.23,-2.23
1.7496132620664027,6.677484976899711,,0,,0.9225994634160842,,0,89.47644033122728,0,,0,,0,0,0,1.1738619663905245,0,,,65.25,7.049,0.737,0.064,0.035,0.097,0.013,0.021,0.36,0.248,0.012,0.01,-0.001,-0.001,0.004,0.004,0.015,0.016,0.159,0.019,0.002,0.002,0.001,0.002,-0.29,-0.93,-1.19,-2.41
1.8673502172294172,5.922151298,,0,,2.0316648059753613,,0,88.89603536737266,0,,0,,0,0,0,1.282798311014493,0,,81.8,64.92,6.919,0.738,0.073,0.057,0.079,0.01,0.021,0.479,0.209,0.022,0.018,-0.001,0.001,0.004,0.004,0.012,0.017,0.255,0.014,0.001,-0.001,0.001,0.005,-0.2,-0.55,-1.22,-1.97
1.8673502172294172,5.922151298,,0,,2.0316648059753613,,0,88.89603536737266,0,,0,,0,0,0,1.282798311014493,0,,,66.22,5.735,0.616,0.068,0.044,0.066,0.009,0.021,0.377,0.173,0.016,0.018,-0.001,-0.001,0.004,0.003,0.01,0.02,0.263,0.019,0.002,-0.001,-0.001,0.002,-0.28,-0.78,-1.26,-2.32
1.6527347025480035,6.296722108448825,,0,,1.241410609204985,,0,89.87477948004343,0,,0,,0,0,0,0.9343530997547538,0,,83.7,65.24,7.451,0.585,0.046,0.051,0.07,0.011,0.021,0.384,0.253,0.013,0.005,-0.001,0.001,0.002,0.001,0.011,0.008,0.064,0.011,0.001,-0.001,-0.001,0.006,-0.34,-0.86,-1.17,-2.37
1.6527347025480035,6.296722108448825,,0,,1.241410609204985,,0,89.87477948004343,0,,0,,0,0,0,0.9343530997547538,0,,,66.31,6.412,0.48,0.04,0.039,0.064,0.01,0.019,0.304,0.218,0.019,0.007,-0.001,-0.001,0.003,0.004,0.014,0.009,0.067,0.012,0.002,0.001,0.001,0.002,-0.39,-1.04,-1.19,-2.62
0.9119279474695754,5.543499451,,0,,0,,0,92.90194478020499,0,,0,,0,0,0,0.6426278209667975,0,,85.4,65.22,7.332,0.66,0.048,0.049,0.091,0.011,0.022,0.342,0.37,0.017,0.006,-0.001,0.001,0.003,0.004,0.012,0.008,0.064,0.013,0.001,-0.001,0.001,0.005,-0.37,-0.93,-1.11,-2.41
0.9119279474695754,5.543499451,,0,,0,,0,92.90194478020499,0,,0,,0,0,0,0.6426278209667975,0,,,66.34,6.262,0.553,0.044,0.039,0.077,0.01,0.018,0.264,0.325,0.013,0.006,-0.001,-0.001,0.003,0.004,0.014,0.01,0.068,0.015,0.003,0.001,0.001,0.003,-0.4,-1.05,-1.19,-2.64
0.9447631571483925,3.853275186079137,,0,,0.668630589,,0,88.21305694223675,5.590949832143163,,0,,0,0,0,0.7293242929154224,0,,84.4,67.86,4.607,0.304,0.024,0.029,0.109,0.009,0.008,0.18,0.145,-0.001,0.002,-0.001,0.004,0.001,-0.001,0.002,0.007,0.049,0.008,-0.001,0.003,-0.001,-0.001,-0.4,-0.97,-1.21,-2.58
0.9069378521124516,3.590062300025358,,0,,0.5319777252776948,,0,93.86201952362362,0.4985523874654752,,0,,0,0,0,0.6104502114954176,0,,89,67.94,4.515,0.306,0.027,0.034,0.12,0.009,0.011,0.183,0.159,0.014,0.004,-0.001,0.003,0.004,0.007,0.005,0.006,0.048,0.01,0.001,-0.001,0.002,0.001,-0.41,-1.06,-1.22,-2.69
1.069683362632862,4.813330423893158,,0,,1.0600173146986722,,0,91.64339468537456,0,,0,,0,0,0,1.413574213400742,0,,88.4,67.39,5.197,0.306,0.025,0.033,0.114,0.014,0.009,0.226,0.125,0.02,0.003,-0.001,0.002,0.002,0.004,0.005,0.006,0.058,0.013,-0.001,-0.001,-0.001,-0.001,-0.38,-0.91,-1.3,-2.59
0.9663443670623779,3.139090110945292,,0,,1.0534322183425864,,0,93.45380891028887,0,,0,,0,0,0,1.387324393360873,0,,89.2,67.88,4.148,0.368,0.037,0.04,0.123,0.014,0.013,0.29,0.086,0.005,0.003,-0.001,0.004,0.001,-0.001,0.002,0.01,0.123,0.009,-0.001,-0.001,-0.001,-0.001,-0.32,-0.81,-1.31,-2.44
0.820494801,3.594232266387921,,0,,0.7764606515348601,,0,93.58552496802618,0,,0,,0,0,0,1.223287312876034,0,,88.6,67.57,4.685,0.364,0.036,0.034,0.116,0.016,0.024,0.296,0.076,0.022,0.003,-0.001,0.002,0.003,0.004,-0.001,0.008,0.094,0.008,0.001,0.002,0.001,-0.001,-0.33,-1.04,-1.17,-2.54
0.821465674,2.9140511600706236,,0,,0.850522355,,0,93.31637552570686,0,,0,,0,0,0,2.097585286111755,0,,89.4,67.9,4.352,0.346,0.032,0.034,0.138,0.017,0.01,0.295,0.125,0.038,0.004,0.001,0.002,0.004,0.003,0.004,0.006,0.054,0.01,-0.001,-0.001,-0.001,-0.001,-0.42,-1,-1.23,-2.65
0.81605644,7.011814293731739,,0,,1.996725900565186,,0,67.30641973092699,22.86898363474766,,0,,0,0,0,0,0,,63.1,65.29,6.986,0.197,0.024,0.089,0.052,0.019,0.008,0.27,0.046,0.009,0.004,-0.001,-0.001,0.002,0.001,-0.001,0.006,0.022,0.009,0.001,-0.001,-0.001,0.004,-0.13,-0.32,-0.75,-1.20
1.0872175677541038,8.835908827008112,,0,,2.306053359045338,,0,86.83194983820307,0.7374069545695122,,0,,0.2014634534198672,0,0,0,0,,84.1,63.97,9.393,0.356,0.032,0.093,0.085,0.02,0.013,0.366,0.14,0.009,0.003,-0.001,-0.001,0.001,-0.001,-0.001,0.004,0.025,0.008,0.002,-0.001,-0.001,0.003,-0.26,-0.69,-1.03,-1.98
0.9906585001042257,7.540565711443395,,0,,2.665520027583687,,0,88.80325576086868,0,,0,,0,0,0,0,0,,86.4,65.37,7.773,0.211,0.021,0.091,0.093,0.02,0.005,0.29,0.055,0.015,0.003,-0.001,-0.001,0.001,-0.001,-0.001,0.003,0.019,0.007,-0.001,-0.001,-0.001,0.002,-0.3,-0.73,-1.22,-2.25
1.4697699100007904,8.020363162,,0,,4.337927552227072,,0,86.17193937534877,0,,0,,0,0,0,0,0,,84.7,64.38,8.399,0.275,0.024,0.111,0.101,0.018,0.01,0.39,0.076,0.01,0.003,0.001,0.001,0.002,-0.001,0.002,0.004,0.023,0.008,0.001,-0.001,-0.001,0.002,-0.26,-0.25,-1.15,-1.66
0,5.572458033,,0,,4.069203357249784,,0,90.35833861001323,0,,0,,0,0,0,0,0,,86.8,66.67,5.505,0.175,0.02,0.089,0.088,0.018,0.006,0.278,0.063,0.037,0.004,-0.001,-0.001,0.001,-0.001,0.003,0.004,0.026,0.009,0.002,0.001,-0.001,0.003,-0.29,-0.39,-1.07,-1.75
0,8.050651294986308,,0,,3.1997125955630215,,0,88.08007643,0.6695596800359697,,0,,0,0,0,0,0,,84.9,64.57,8.441,0.235,0.023,0.101,0.091,0.019,0.005,0.299,0.073,0.05,0.003,-0.001,-0.001,0.002,-0.001,0.003,0.003,0.019,0.008,0.002,-0.001,-0.001,0.003,-0.31,-0.42,-1.07,-1.80
0,6.360514594372453,,0,,1.6862499102870028,,0,89.01623653150298,2.936998963837558,,0,,0,0,0,0,0,,86.58,66.74,6.298,0.138,0.019,0.066,0.074,0.015,0.006,0.207,0.015,0.008,0.003,0.001,0.004,0.001,-0.001,0.004,0.002,0.022,0.004,0.001,0.001,0.001,0.004,-0.35,-0.64,-1.19,-2.18
0,6.246181091,,0,,1.583001306989242,,0,89.35994361488721,1.220199088252159,,0,,0,0,0,0,1.5906748987177755,,88.29,66.32,6.542,0.179,0.015,0.06,0.086,0.017,0.006,0.213,0.012,0.007,0.003,-0.001,0.007,0.002,-0.001,0.002,0.003,0.03,0.009,0.001,-0.001,0.001,0.001,-0.34,-0.73,-1.21,-2.28
0,6.052298859010024,,0,,1.6222453565276616,,0,91.07930484154654,1.246150942915774,,0,,0,0,0,0,0,,88.29,66.85,5.974,0.122,0.019,0.062,0.071,0.014,0.006,0.204,0.014,0.016,0.004,-0.001,0.007,0.001,0.001,0.004,0.002,0.022,0.006,0.001,-0.001,0.001,0.004,-0.37,-0.72,-1.2,-2.29
0,4.435649558447983,,0,,1.2437246245693108,,0,92.66569684,1.654928973883111,,0,,0,0,0,0,0,,89.61,68.06,4.643,0.083,0.011,0.053,0.068,0.014,0.006,0.167,0.012,0.009,0.003,-0.001,0.006,0.003,-0.001,0.003,0.002,0.026,0.006,0.002,-0.001,0.001,0.003,-0.44,-0.89,-1.19,-2.52
0,5.3944701939626984,,0,,1.2851808713183366,,0,92.57881528690324,0.7415336478157504,,0,,0,0,0,0,0,,88.47,67.23,5.707,0.1,0.019,0.062,0.078,0.015,0.006,0.182,0.016,0.012,0.003,-0.001,0.007,0.001,0.002,0.006,0.002,0.026,0.011,0.002,-0.001,0.001,0.005,-0.42,-0.73,-1.23,-2.38
0,5.789140410361923,,0,,2.405339326106895,,0,90.26797969298934,0,,0,,0,0,0,0,1.5375405705418264,,89.23,66.38,6.137,0.173,0.019,0.077,0.083,0.016,0.01,0.252,0.022,0.007,0.004,-0.001,0.005,0.003,-0.001,0.002,0.003,0.034,0.003,0.001,-0.001,0.001,0.004,-0.34,-0.56,-1.22,-2.12
0,7.146714615413379,,0,,1.507297664,,0,87.22884337570379,4.117144345105052,,0,,0,0,0,0,0,,81.82,66.27,6.944,0.094,0.018,0.065,0.07,0.018,0.004,0.16,0.029,0.003,0.003,-0.001,0.002,0.002,0.003,0.004,0.005,0.02,0.011,-0.001,0.002,-0.001,-0.001,-0.44,-0.79,-1.06,-2.29
0,5.620381906,,0,,1.418280593,,0,91.902436,1.0589015055992084,,0,,0,0,0,0,0,,86.3,67.18,5.777,0.091,0.016,0.068,0.074,0.02,0.009,0.16,0.02,-0.001,0.003,-0.001,0.002,0.002,0.004,0.002,0.004,0.024,0.018,-0.001,-0.001,-0.001,-0.001,-0.43,-0.89,-1.11,-2.43
0,6.559635853352408,,0,,1.228092094172035,,0,89.6900299,0.9039877443556904,,0,,0,0,0,0,1.6182544065549624,,86.6,66.58,6.586,0.146,0.019,0.077,0.062,0.017,0.006,0.174,0.007,-0.001,0.002,-0.001,0.002,0.001,0.003,0.003,0.004,0.021,0.007,-0.001,-0.001,-0.001,-0.001,-0.43,-0.98,-1.01,-2.42
0,5.6054081078429645,,0,,1.9978820994266802,,0,89.58553606496861,1.249248821751401,,0,,0,0,0,0,1.5619249060103386,,88.2,66.7,5.934,0.179,0.028,0.07,0.072,0.017,0.007,0.241,0.001,0.008,0.002,-0.001,0.004,0.002,0.002,0.004,0.006,0.035,0.005,-0.001,-0.001,-0.001,-0.001,-0.31,-0.61,-1.14,-2.06
0,7.1309601590107015,,0,,1.0999265688471722,,0,89.89116834379234,1.8779449283497678,,0,,0,0,0,0,0,,87.2,66.35,6.88,0.122,0.013,0.089,0.066,0.017,0.004,0.164,0.028,0.008,0.003,-0.001,0.001,0.003,0.004,0.004,0.003,0.019,0.008,-0.001,0.001,-0.001,-0.001,-0.46,-0.91,-1.02,-2.39
0,7.097100006093855,,0,,0.6806787753786413,,0,89.71503617511871,2.5071850434087883,,0,,0,0,0,0,0,,86.1,66.5,6.745,0.115,0.015,0.073,0.084,0.022,0.003,0.182,0.034,0.007,0.004,-0.001,0.002,0.003,0.008,0.004,0.003,0.015,0.005,-0.001,0.001,0.001,0.002,-0.5,-1.04,-0.96,-2.50
0,4.010881780354984,,0,,0.19229990753413143,,0,93.42497743563737,2.3718408764735055,,0,,0,0,0,0,0,,90.5,68.56,4.314,0.073,0.011,0.06,0.096,0.02,0.001,0.13,0.018,0.007,0.003,-0.001,0.004,0.003,0.006,0.004,0.003,0.011,0.006,0.001,0.001,0.001,0.001,-0.6,-1.29,-0.98,-2.87
0,4.062737951083647,,0,,0.6854707687006335,,0,94.16228946,1.0895018161035313,,0,,0,0,0,0,0,,91.5,68.42,4.371,0.083,0.017,0.054,0.099,0.022,0.003,0.155,0.012,-0.001,0.003,-0.001,0.001,0.002,0.005,0.004,0.003,0.022,0.02,-0.001,-0.001,-0.001,-0.001,-0.53,-1.18,-1.08,-2.79
0,5.631627159408746,,0,,0.7417248244071617,,0,79.0862228,13.429899141254886,,0,,0,0,0,0,1.1105260725893076,,77.48,66.77,5.671,0.195,0.024,0.076,0.083,0.027,0.012,0.204,0.021,0.008,0.003,0.001,0.009,0.002,-0.001,0.004,0.003,0.025,0.004,0.002,-0.001,0.001,0.002,-0.25,-0.86,-0.92,-2.03
0,4.5904791696039835,,0,,1.721292500559558,,0,90.15050725815074,2.1376191881430366,,0,,0,0,0,0,1.4001018835426968,,87.91,67.24,4.979,0.206,0.039,0.07,0.095,0.026,0.017,0.284,0.032,0.008,0.003,-0.001,0.012,0.001,0.001,0.004,0.006,0.036,0.005,0.002,-0.001,0.002,0.003,-0.23,-0.66,-1.32,-2.21
0,6.069673895396605,,0,,1.9149871087600545,,0,88.60272118400691,1.185503925899239,,0,,0,0,0,0,2.2271138859371806,,88.29,66.14,6.383,0.205,0.028,0.086,0.095,0.025,0.013,0.26,0.004,0.009,0.004,0.001,0.01,0.002,-0.001,0.002,0.004,0.031,0.005,0.001,-0.001,0.001,0.005,-0.28,-0.52,-1.33,-2.13
0,7.111619062051283,,0,,1.5945708218206014,,0,88.06046631386714,0.6365419332283488,,0,,0,0,0,0,2.5968018690326184,,86.2,65.71,7.226,0.242,0.038,0.088,0.082,0.024,0.013,0.244,0.023,0.005,0.003,-0.001,0.008,-0.001,0.001,0.005,0.004,0.031,0.006,0.002,-0.001,0.002,0.004,-0.2,-0.66,-1.3,-2.16
0,3.736593025364315,,0,,0.42569217342225624,,0,93.41052744618031,2.4271873550331042,,0,,0,0,0,0,0,,89.42,68.79,3.817,0.105,0.019,0.054,0.089,0.022,0.006,0.136,0.036,0.009,0.003,-0.001,0.008,-0.001,-0.001,0.002,0.002,0.022,0.009,0.001,-0.001,0.001,0.001,-0.4,-1.09,-1.31,-2.80
0,5.355008533576846,,0,,0.7124757777771582,,0,91.73223043539099,2.2002852532550117,,0,,0,0,0,0,0,,90.56,67.5,5.264,0.132,0.017,0.067,0.102,0.024,0.006,0.179,0.054,0.004,0.003,-0.001,0.007,0.003,0.002,0.004,0.002,0.02,0.002,0.002,-0.001,0.001,0.004,-0.39,-1.04,-1.28,-2.71
3.315443015416626,49.550460864823364,,0,1.9032687893060736,22.972837275877936,0,1.9995015535915133,0,1.6007754532390646,18.657713047745414,0,,,0,,,,,1.1,16.39,57.32,1.937,0.08,0.875,1.087,0.157,0.06,3.47,0.489,0.117,0.005,0.001,0.002,0.005,-0.001,0.013,-0.001,0.001,0.006,-0.001,-0.001,0.003,0.01,0.84,9.02,0.42,10.28
3.6883192025691836,51.238095933456336,,0,3.416572054443942,15.353936229848095,0,7.689585697674104,0,1.7633146516703921,16.850176230337954,0,,,0,,,,,1.8,14.1,59.84,2.263,0.094,0.898,2.301,0.156,0.132,3.42,0.782,0.107,0.006,0.001,0.002,0.005,0.001,0.018,-0.001,0.001,0.004,0.001,-0.001,0.004,0.013,0.61,6.87,1.79,9.27
1.1255984106989008,52.988265568027224,,0,9.793259553051715,12.349186098092916,0,9.806124349798397,0,1.3643566984513644,12.573209321879489,0,,,0,,,,,1.1,10.92,61.1,2.842,0.116,0.771,3.514,0.23,0.146,3.32,1.779,0.096,0.008,0.001,0.002,0.005,-0.001,0.025,-0.001,0.002,0.005,0.001,-0.001,0.003,0.012,0.48,5.87,2.98,9.33
3.765663299911593,49.44413870734496,,0,2.925053760110369,14.02978608,0,8.723778643914843,0,1.1438997318687214,19.967679773986216,0,,,0,,,,,1,14.93,58.05,2.242,0.096,0.534,3.113,0.15,0.229,3.14,0.697,0.098,0.006,0.002,0.002,0.005,0.001,0.013,-0.001,0.003,0.006,0.001,-0.001,0.004,0.013,0.69,6.3,2.57,9.56
3.670663925413379,41.52559897890867,,0,0,23.38970438823217,0,4.373335802526954,0,0.6464009166445043,26.39429598827432,0,,,0,,,,,1,20.09,51.76,2.39,0.103,0.51,1.494,0.123,0.129,2.97,0.577,0.14,0.005,0.001,0.003,0.003,-0.001,0.012,-0.001,0.003,0.006,0.001,-0.001,0.004,0.01,1.47,8.09,0.86,10.42
3.335281126312881,40.881974683722575,,0,0,23.577316388818964,0,2.350436729329863,0,1.1613803005759455,28.69361077123977,0,,,0,,,,,1.1,20.45,51.94,2.435,0.102,0.537,1.144,0.152,0.102,2.95,0.629,0.149,0.005,0.001,0.002,0.003,-0.001,0.007,-0.001,0.002,0.006,0.001,-0.001,0.003,0.009,1.46,8.06,0.45,9.97
4.077069086554585,33.45228172,,0,0,22.829017916755127,0,5.415863619874694,0,1.0716345321511078,33.15413312353448,0,,,0,,,,,0.9,21.93,48.12,3.123,0.134,0.439,1.736,0.14,0.25,3.01,0.766,0.171,0.007,0.002,0.003,0.005,-0.001,0.013,0.002,0.008,0.01,0.001,-0.001,0.005,0.012,1.14,7.88,1.07,10.09
5.976120763216785,43.58462611361997,,0,0,15.783060290505901,0,7.738764173209186,0,0,26.917428659448145,0,,,0,,,,,1.1,18.66,53.29,3.043,0.141,0.451,2.601,0.139,0.192,2.94,0.695,0.153,0.007,0.001,0.002,0.005,0.001,0.013,-0.001,0.006,0.008,0.001,-0.001,0.005,0.013,1,6.23,1.93,9.16
3.6834173382122604,47.77459321,,2.100356191120794,1.5121695372810895,23.223952554672714,0,1.7905382934839456,0,1.6177426193408957,18.297230258467287,0,,,0,,,,,0.9,16.62,56.53,1.977,0.087,0.891,1.061,0.157,0.063,3.53,0.494,0.108,0.007,0.001,0.003,0.006,-0.001,0.009,-0.001,-0.001,0.004,0.001,-0.001,0.004,0.01,0.86,9.11,0.43,10.40
3.487309560618176,52.35879196689852,,0,3.420401131761937,16.204024852712287,0,6.377892884650095,0,1.9058692567939333,16.245710346565048,0,,,0,,,,,1.8,14.13,59.06,2.259,0.094,0.914,2.412,0.158,0.127,3.46,0.782,0.107,0.006,0.001,0.003,0.005,0.001,0.014,-0.001,0.001,0.004,0.001,-0.001,0.004,0.013,0.67,6.96,1.85,9.48
1.073282704747397,53.89743084793087,,0,9.150903449467544,12.70812638608707,0,9.167199401,0,1.8092582223325702,12.19379898851302,0,,,0,,,,,1.1,10.88,61.44,2.818,0.12,0.79,3.4,0.238,0.115,3.3,1.779,0.098,0.006,0.001,0.002,0.005,-0.001,0.027,-0.001,0.002,0.004,0.001,-0.001,0.003,0.012,0.54,5.88,2.86,9.28
3.328931406469353,50.682111015697295,,0,2.8052151028899766,14.26767583248262,0,9.236549681859337,0,1.5517307927539032,18.12778616784751,0,,,0,,,,,1.2,14.85,58.07,2.258,0.095,0.528,3.138,0.152,0.159,3.13,0.696,0.116,0.005,0.001,0.003,0.004,0.001,0.012,-0.001,0.003,0.005,0.001,-0.001,0.003,0.012,0.79,6.26,2.55,9.60
3.536502500188395,42.191466273993875,,0,0,22.86699468808589,0,4.295331276831581,0,0.6635610917078474,26.44614417,0,,,0,,,,,1,19.91,52.14,2.381,0.108,0.51,1.494,0.12,0.143,2.94,0.572,0.136,0.005,0.001,0.002,0.004,-0.001,0.011,-0.001,0.002,0.006,0.001,-0.001,0.004,0.01,1.58,7.86,0.87,10.31
2.908191579074184,41.49961621976571,,0,0,24.136194447601117,0,2.4154740521851026,0,0.6508827350194227,28.38964096635447,0,,,0,,,,,1.1,20.36,51.9,2.459,0.102,0.534,1.154,0.145,0.102,2.97,0.629,0.14,0.006,0.002,0.003,0.003,-0.001,0.009,-0.001,0.003,0.006,0.001,-0.001,0.003,0.009,1.7,7.88,0.43,10.01
4.359556133703262,34.87527912833636,,0,0,23.906009538478468,0,5.174063867510219,0,0,31.68509133197169,0,,,0,,,,,0.9,22.42,46.98,3.094,0.136,0.452,1.739,0.137,0.257,3.05,0.743,0.177,0.006,0.002,0.004,0.004,-0.001,0.013,0.001,0.008,0.01,0.001,-0.001,0.004,0.012,1.39,7.98,1.04,10.41
5.4692527486033695,43.42441543588274,,0,0,16.151768303365124,0,7.195677206699048,0,0.9778766489133588,26.781009656536373,0,,,0,,,,,1.2,18.86,52.68,3.076,0.137,0.456,2.588,0.144,0.203,2.95,0.699,0.179,0.006,0.001,0.003,0.005,0.002,0.011,-0.001,0.006,0.009,0.001,-0.001,0.005,0.013,1.44,6.07,1.66,9.17
7.236829552889464,50.26735220912038,,0,0,25.755698737349622,0,2.8807321352969124,0,1.0272618458897127,12.832125519453907,0,,,0,,,,,1.1,17.11,53.58,2.845,0.125,0.681,1.118,0.131,0.145,4.56,0.224,0.106,0.004,0.001,0.003,0.007,0.001,0.011,-0.001,0.004,0.005,0.001,0.002,0.004,0.013,1.25,9.79,0.54,11.58
4.055330825624251,55.83069950748812,,0,2.0194937237640516,18.153686078976975,0,6.008789299589903,0,1.7678488768630003,12.164151687693675,0,,,0,,,,,0.8,12.33,61.49,1.62,0.062,0.945,2.184,0.136,0.042,4.1,0.396,0.095,0.003,-0.001,0.004,0.006,0.003,0.017,-0.001,-0.001,0.001,-0.001,0.001,0.003,0.015,0.84,7.89,1.93,10.66
6.492979944462717,52.597365121250526,,0,2.423635727580899,18.994559205228214,0,4.527895880306168,0,1.5496865273065685,13.413877593864887,0,,,0,,,,,0.9,13.65,59.95,2.155,0.085,0.883,1.616,0.156,0.074,4.29,0.402,0.106,0.004,-0.001,0.004,0.006,0.003,0.018,-0.001,0.001,0.003,-0.001,-0.001,0.004,0.012,0.83,8.29,1.16,10.28
4.5012642541593575,54.163380069190424,,0,3.897511153801621,16.606323304035982,0,7.043909736,0,1.702482168514967,12.085129314739778,0,,,0,,,,,0.9,11.97,61.54,2.122,0.084,0.976,2.229,0.205,0.048,4.3,0.674,0.107,0.003,-0.001,0.004,0.006,0.002,0.023,-0.001,-0.001,0.002,0.001,0.002,0.003,0.013,0.73,7.45,1.82,10.00
0.5451741703370425,61.339364451370514,,0,6.108758776129111,12.729402654983282,0,7.878526021006393,0,2.8299880313772463,8.568785894796417,0,,,0,,,,,1.8,10.13,64.93,1.841,0.077,0.96,2.637,0.133,0.057,3.67,1.141,0.072,0.014,-0.001,0.004,0.007,0.005,0.028,-0.001,0.001,0.002,-0.001,-0.001,0.004,0.015,0.88,6.03,2.56,9.47
5.678675134755485,45.52625287715047,,0,2.6066480278569437,20.439624412188603,0,2.896554965147174,0,1.0541554947866818,21.79808908811464,0,,,0,,,,,1.2,16.27,55.74,2.918,0.12,0.709,1.412,0.223,0.168,4.19,0.676,0.153,0.004,0.001,0.003,0.006,0.001,0.021,-0.001,0.004,0.008,-0.001,-0.001,0.003,0.012,1.06,7.67,0.75,9.48
6.260528388,47.01797720089714,,3.1388269427879147,10.630881036880238,9.567647878,0,2.661679012996301,0,11.072337413043204,3.340100914911989,0,,,6.310021213,,,,,1.09,19.52,54.46,4.527,0.207,0.523,1.142,0.151,0.132,2.32,1.884,0.293,0.007,0.001,0.004,0.007,0.005,0.044,0.003,0.032,0.013,-0.001,-0.001,0.009,0.013,1.27,4.3,0.52,6.09
6.260528388,47.01797720089714,,3.1388269427879147,10.630881036880238,9.567647878,0,2.661679012996301,0,11.072337413043204,3.340100914911989,0,,,6.310021213,,,,,,19.21,54.35,4.494,0.203,0.554,1.141,0.148,0.12,2.41,1.879,0.274,0.011,0.001,-0.001,0.01,0.005,0.043,0.004,0.025,0.012,0.001,0.002,0.006,0.013,1.25,4.3,0.63,6.18
5.120616093489565,48.41910937251431,,4.288317351065474,9.849551382224071,13.73465758788609,0,7.208909534325017,0,5.739209443698762,5.639629234796705,0,,,0,,,,,0.99,13.75,58.75,3.844,0.168,0.595,2.183,0.166,0.101,3.32,1.822,0.343,0.005,0.001,0.001,0.007,0.004,0.04,0.001,0.01,0.008,0.001,-0.001,0.007,0.013,0.5,6.61,1.59,8.70
5.120616093489565,48.41910937251431,,4.288317351065474,9.849551382224071,13.73465758788609,0,7.208909534325017,0,5.739209443698762,5.639629234796705,0,,,0,,,,,,13.58,58.5,3.853,0.169,0.623,2.193,0.169,0.091,3.43,1.805,0.326,0.014,-0.001,-0.001,0.009,0.007,0.045,0.002,0.013,0.012,0.001,0.005,0.003,0.015,0.43,6.57,1.74,8.74
6.672119620336657,51.75260748,,2.8270843458278203,6.314917608976759,16.13672563185435,0,7.480864319531382,0,3.4762715920685485,5.339409400618068,0,,,0,,,,,0.9,14.13,58.38,3.445,0.146,0.618,2.058,0.11,0.179,3.66,1.256,0.176,0.005,0.001,0.011,0.006,0.004,0.027,0.001,0.007,0.008,-0.001,-0.001,0.005,0.012,0.46,7.46,1.52,9.44
6.672119620336657,51.75260748,,2.8270843458278203,6.314917608976759,16.13672563185435,0,7.480864319531382,0,3.4762715920685485,5.339409400618068,0,,,0,,,,,,13.91,57.99,3.457,0.145,0.64,2.077,0.121,0.207,3.74,1.244,0.154,0.009,-0.001,-0.001,0.008,0.004,0.028,0.002,0.008,0.008,-0.001,-0.001,0.002,0.011,0.4,7.31,1.74,9.45
4.289605268051967,45.91883583640089,,5.179472306320589,11.634484803524563,12.674768648872684,0,6.618412091658919,0,6.5672652761370784,7.117155769033309,0,,,0,,,,,0.88,13.87,59.09,4.274,0.192,0.599,1.844,0.113,0.135,3.4,2.167,0.446,0.005,0.001,-0.001,0.007,0.005,0.053,0.002,0.009,0.009,0.002,-0.001,0.007,0.013,0.41,6.15,1.31,7.87
4.289605268051967,45.91883583640089,,5.179472306320589,11.634484803524563,12.674768648872684,0,6.618412091658919,0,6.5672652761370784,7.117155769033309,0,,,0,,,,,,13.75,58.29,4.306,0.189,0.623,1.874,0.122,0.124,3.49,2.12,0.442,0.009,-0.001,-0.001,0.01,0.004,0.05,0.003,0.01,0.011,0.001,0.002,0.003,0.011,0.39,6.05,1.58,8.02
